Repository: ShamEgo/DAP

# Parallel Coordinates Builder

This is the Data Arena's parallel coordinates builder that was created for use with the DAVM.
Its a python script that uses a parallel coordinates web page created by Kai Chang as a template and places the given csv data into the json data file.

## More information
More info about Parallel Coordinates and this implementation can be found here: 

https://syntagmatic.github.io/parallel-coordinates/
https://github.com/syntagmatic/parallel-coordinates

File: Page 1 and 2/corrosion_issues.csv (part 1 of 26)
,Unnamed: 0,SiteId,SiteRef,SiteOpenIssueId,IssueID,Issue Type,AMSAssetRef,IssueDescription,IssueCreated,RiskRating,WorkRequired,ResidualRisk,Status,Comments,S/P No,PDS I/P No,FixedDate,address_tower_id,AssetRef,RaisedBy,ResolutionComments,ResolvedbyProject,SiteName,TelstraAddressID,Asset Owner CompanyName,OpExEstimate,CapExEstimate,ReviewDate,DateLastUpdated,_LastEditDate,_CreatedDate,UserLastUpdated,ResourcesNeeded,CreatedbyProject,PMProjectRef,CorrosionRegionType,WindRegionType,StructureClassCode,Height,StructureInstallationDate,Latitude,Longitude,PaintingType,Land_Elevation,distance_km
0,17,54,NSW000054,246,NSW000054-10,Planned Maintenance,NSW000054_STR_1,Surface corrosion on Guy Adjustment Hardware.,2006-03-09,4C - TFP / PM3 - 18 Months,Remove Surface corrosion from guy adjustment hardware.Wire brush and treat with Zinc enriched paint.,1A - MON,FXD,Legacy Status: FXD,SP10008913 WO0001,21/07/2005 12:00:00 AM,2006-03-09,32156_1,STR_1,joe.sweeney@au.abb.com,,,HILLSTON RT,32156,AMPLITEL,,,,,,,,,,,B (Low),A,MAST GUYED,100.0,2003-12-11,-33.500835,145.54271,AVIATION,116.1928863525391,255.27453944953513
1,36,878,NSW000878,55771,NSW000878-9,Routine Maintenance,NSW000878_STR_1,Structure earths suffering mediun corrosion,2024-11-24,3B - PM4 - 5 Years,IRM_161024: Monitor condition of structure earths.,1B - MON,PM4,,,,,43624_1,STR_1,Shaun Omalley,,,DUNEDOO EXCHANGE,43624,AMPLITEL,,,2029-11-23,,,2024-11-24,,,,,B (Low),A,TOWER STEEL,30.0,2003-12-11,-32.01954,149.39507,NOT PAINTED,410.37548828125,232.66595133003423
2,37,878,NSW000878,46598,NSW000878-6,Routine Maintenance,NSW000878_STR_1,Earth strap below ground is heavily corroded and has corroded through,2022-12-16,3C - PM3 - 2 Years,Repair structure earth straps.  Found to be corroded through/broken at drone FY21.,1C - MON,PM3,,,,,43624_1,STR_1,Debby Kirkwood,,,DUNEDOO EXCHANGE,43624,AMPLITEL,,,2024-12-15,,,2022-12-16,,,,,B (Low),A,TOWER STEEL,30.0,2003-12-11,-32.01954,149.39507,NOT PAINTED,410.37548828125,232.66595133003423
3,38,878,NSW000878,46599,NSW000878-7,Routine Maintenance,NSW000878_STR_1,"Debris, soil and undergrowth covering structure footings",2022-12-16,3C - PM3 - 2 Years,"Clear off the structure footings and check the entry point of the steel into the foundation for any defect or corrosion.  (Bushes growing up & under the structure reported to FST MTCE on 6-10-22). Update: Issue still existing, requires clearing, FST notified again 30/10/2024.",1E - NSV,PM3,,,,,43624_1,STR_1,Debby Kirkwood,,,DUNEDOO EXCHANGE,43624,AMPLITEL,,,2024-12-15,Nov 18 2024  5:40PM,2024-11-18,2022-12-16,Shaun Omalley,,,,B (Low),A,TOWER STEEL,30.0,2003-12-11,-32.01954,149.39507,NOT PAINTED,410.37548828125,232.66595133003423
4,40,1788,NSW001788,55844,NSW001788-6,Planned Maintenance,NSW001788_STR_1,Base of all structure legs suffering surface corrosion due to Blue Metal from Optus Civil works being spread throughout Compound. It was found covering Mast Base - All Legs100-200mm,2024-12-04,2D - PM2 - 12 Months,"IRM_091124: Removed excess gravel from Mast base to expose foundation and effected legs. All legs suffering Surface Corrosion due to gravel and soil build up. Removed Surface corrosion with power tools and treated with Galmet. Recommend return visit to complete 122 paint coat procedure.Clean and remove all corrosion.  At the completion of the corrosion removal process all contaminants e.g. iron oxide dust, salts etc. must be washed [removed] from the prepared area prior to painting.Once refurbished and cleaned, apply procedures paint Coating Schedule 122",2B - MON,PM2,,,,,43578_1,STR_1,Shaun Omalley,,,COOLATAI EXCHANGE,43578,AMPLITEL,,,2025-12-04,Dec  4 2024  9:07PM,2024-12-04,2024-12-04,Shaun Omalley,,,,B (Low),A,MAST GUYED,80.0,2003-12-11,-29.2548,150.8213,NOT PAINTED,513.4654541015625,50.270685954470245
5,41,1791,NSW001791,12631,NSW001791-2,Planned Maintenance,NSW001791_STR_1,Light corrosion on footing bolts,2021-08-26,3B - PM4 - 5 Years,Repair (Fxd IRM 2021),1A - MON,FXD,Legacy Status: PM4,,,2021-10-28,44291_1,STR_1,Rhys.L.Yeomans@team.telstra.com,,,WILCANNIA NETALLIE MOB,44291,AMPLITEL,,,,Nov  7 2021  2:00PM,,,Gavin.Kirkwood@excelriggingservices.com.au,,,,B (Low),A,MAST GUYED,100.0,2003-12-11,-31.564348,143.2609,NOT PAINTED,126.9330902099609,214.55844814004456
6,42,1807,NSW001807,12740,NSW001807-11,Planned Maintenance,NSW001807_STR_1,"Surface corrosion on antenna brackets & bolts, wire brushed & painted with GALMAT zinc paint",2011-01-31,1E - NSV,PBR 30869585 Wire brush and treat corrosion on antenna brackets & bolts at next inspection.,1E - NSV,FXD,Legacy Status: NSV,SP14000011 WO0018,11/08/2011 12:00:00 AM,2011-10-26,31115_1,STR_1,IRM@excelriggingservices.com.au,,,MEREWETHER RESERVOIR,31115,AMPLITEL,,,,Mar 14 2012 10:54AM,,,jason.j.brown@team.telstra.com,,,,E (Very High),A,POLE STEEL,15.0,2003-12-11,-32.95195,151.74696,NOT PAINTED,99.09481811523438,0.35506282295698066
7,43,1807,NSW001807,12744,NSW001807-15,Planned Maintenance,NSW001807_STR_1,Structure suffering various degrees of corrosion,2014-08-26,3D - PM1 / SMB - 3-6 Months,"~Inspectors have not put all corrosion found into the corrosion report.  Various antenna mounts and bolts/nuts are suffering surface corrosion that has not been treated.  Heavy corrosion is in the corrosion report.  Record and treat all corrosion at next inspection.  TIM to review the corrosion report and photographs attached to this issue. ~AJ, Any antenna corrosion issues have been fixed, as the latest LTE build has replaced all the antennas.",3D - PM1 / SMB - 3-6 Months,FXD,Legacy Status: PM1,,,2015-04-23,31115_1,STR_1,IRM@excelriggingservices.com.au,,,MEREWETHER RESERVOIR,31115,AMPLITEL,,,,Apr 23 2015  8:59AM,,,Adam.K.Jaggard@team.telstra.com,,,,E (Very High),A,POLE STEEL,15.0,2003-12-11,-32.95195,151.74696,NOT PAINTED,99.09481811523438,0.35506282295698066
8,44,1807,NSW001807,40749,NSW001807-16,Planned Maintenance,NSW001807_STR_1,Medium to heavy corrosion present on earth straps below ground.,2022-05-29,3C - PM3 - 2 Years,Refurbish structure earth strap.  If integrity can&#39;t be maintained/heavy corrosion exists repair as per procedure 010623 (attach green & yellow earth cable).  Superceeded with new issue.,2C - PM4 - 5 Years,PM3,,,,2023-07-14,31115_1,STR_1,Debby Kirkwood,,,MEREWETHER RESERVOIR,31115,AMPLITEL,,,,Jul 14 2023 11:21AM,2023-07-14,2022-05-29,Debby Kirkwood,,,,E (Very High),A,POLE STEEL,15.0,2003-12-11,-32.95195,151.74696,NOT PAINTED,99.09481811523438,0.35506282295698066
9,45,1807,NSW001807,12743,NSW001807-14,Planned Maintenance,NSW001807_STR_1,Heavy corrosion present. All items inspected & all corrosion recorded,2014-08-26,3D - PM1 / SMB - 3-6 Months,~Towers Planning to review Structure Corrosion Report. ND site visit 24/4/15 identified heavily corroded bolts were replaced during latest LTE build 03/02/15. see photo: 31115_Antenna Feeders Sector1_ (25).JPG,3E - TFP / EM3 - 30 Days,FXD,Legacy Status: PM1,,,2015-04-24,31115_1,STR_1,IRM@excelriggingservices.com.au,,,MEREWETHER RESERVOIR,31115,AMPLITEL,,,,Apr 24 2015  9:06AM,,,Adam.K.Jaggard@team.telstra.com,,,,E (Very High),A,POLE STEEL,15.0,2003-12-11,-32.95195,151.74696,NOT PAINTED,99.09481811523438,0.35506282295698066
10,46,1807,NSW001807,50964,NSW001807-19,Minor Maintenance,NSW001807_STR_1,Heavy corrosion present on 1x earth strap above ground & 2 have light corrosion below ground. Other 2 earth straps are in good condition.,2023-07-14,2C - PM4 - 5 Years,RPAS F01 07-07-23: Replace the heavily corroded earth strap from the structure out to the earth mat.  Suffering heavy corrosion at the base of the structure and light/medium corrosion below ground.  Temporarily treated at IRM (wire brushed and cold gal applied).,4A - PM4 - 7 Years,PM4,,,,,31115_1,STR_1,Debby Kirkwood,,,MEREWETHER RESERVOIR,31115,AMPLITEL,,,2028-07-12,,,2023-07-14,,,,,E (Very High),A,POLE STEEL,15.0,2003-12-11,-32.95195,151.74696,NOT PAINTED,99.09481811523438,0.35506282295698066
11,47,1807,NSW001807,12738,NSW001807-9,Planned Maintenance,NSW001807_STR_1,Heavy Corroded bolts on Telstra's Head Frame and Antenna Mounting bolts at the 15m level.,2009-03-13,5B - PM3 - 3 Years,"PBR 29663251 Replace heavily corroded bolts on Telstra's Head Frame and Antennas A1, A2, A3 and A4 mounting points at the 15m level using 48 x 20mm x 50mm bolts, nuts, flat and spring washers and 16 x 16mm x 50mm bolts, nuts, flat and spring washers.",2E - PM1 - 6 Months,FXD,Legacy Status: PM1,SP16000011 WO0024,7/09/2009 12:00:00 AM,2009-11-03,31115_1,STR_1,IRM@excelriggingservices.com.au,,,MEREWETHER RESERVOIR,31115,AMPLITEL,,,,Nov 30 2009 11:21AM,,,paul.r.fitzpatrick@team.telstra.com,,,,E (Very High),A,POLE STEEL,15.0,2003-12-11,-32.95195,151.74696,NOT PAINTED,99.09481811523438,0.35506282295698066
12,48,1807,NSW001807,12733,NSW001807-4,Planned Maintenance,NSW001807_STR_1,Corrosion exists on the structure,2018-10-31,5C - PM2 - 12 Months,TIM to review the F03 report & photos.  Corrosion found on the structure at inspection.  (Double up of corrosion issue in CANRAD.  This issue closed. DK).,1E - NSV,FXD,Legacy Status: PM2,,,2020-03-25,31115_1,STR_1,IRM@excelriggingservices.com.au,,,MEREWETHER RESERVOIR,31115,AMPLITEL,,,,Mar 25 2020 10:35AM,,,IRM@excelriggingservices.com.au,,,,E (Very High),A,POLE STEEL,15.0,2003-12-11,-32.95195,151.74696,NOT PAINTED,99.09481811523438,0.35506282295698066
13,49,1819,NSW001819,12813,NSW001819-4,Planned Maintenance,NSW001819_STR_1,Corrosion possibly to the internal reinforcing steel in the concrete pole.,2012-06-26,2B - MON,Corrosion possibly to the internal reinforcing steel in the concrete pole. Monitor area for cracking to the pole base as corrosion level increases in the future.  (Monitored at IRM Feb 2020.  Foundation & Steel jacket upgrade installed covering old foundation base)DK.  Discussed with Peter Grogan who advised to set this issue to FIXED.,2A - MON,FXD,Legacy Status: MON,SP20161711 WO2000,17/01/2012 12:00:00 AM,2020-02-25,58533_1,STR_1,IRM@excelriggingservices.com.au,,,NOMBI OXLEY HWY,58533,AMPLITEL,,,,Feb 25 2020 11:37AM,,,IRM@excelriggingservices.com.au,,,,B (Low),A,POLE CONCRETE,20.0,2003-12-11,-31.13171,149.71103,NOT PAINTED,558.0482788085938,247.31345136246068
14,50,1825,NSW001825,12833,NSW001825-1,Planned Maintenance,NSW001825_STR_1,Medium Corrosion present. All items inspected & all corrosion recorded,2018-08-27,5C - PM2 - 12 Months,Towers Planning to review Structure Corrosion Report (only minor corrosion to hut roof.  Should have been reported to FST Mtce.  Not service affecting.  This issue redundant.DK).,3E - TFP / EM3 - 30 Days,FXD,Legacy Status: PM2,,,2020-02-25,45963_1,STR_1,IRM@excelriggingservices.com.au,,,BERGALIA EXCHANGE,45963,AMPLITEL,,,,Feb 25 2020  1:21PM,,,IRM@excelriggingservices.com.au,,,,C (Medium),A,POLE TIMBER,10.0,2003-12-11,-35.966694,150.10133,NOT PAINTED,25.34433937072754,4.654077069896854
15,51,1838,NSW001838,12891,NSW001838-8,Planned Maintenance,NSW001838_STR_1,Surface Corrosion on Bulldog Clamps and Hold Down Pegs on Structure.,2005-12-22,2C - PM4 - 5 Years,Repair Surface Corrosion on Bulldog Clamps by wire brushing and applying Zinc Enriched Paint.,1A - MON,FXD,Legacy Status: FXD,SP10008913 WO0001,21/07/2005 12:00:00 AM,2005-12-22,144883_1,STR_1,Nela.M.Mercieca@team.telstra.com,,,ELLA VALE,144883,AMPLITEL,,,,,,,,,,,B (Low),A,TRIAD STEEL,9.0,2003-12-11,-29.44696,145.443253,NOT PAINTED,131.8457336425781,49.636125539383436
16,52,1843,NSW001843,12926,NSW001843-5,Planned Maintenance,NSW001843_STR_1,Earth straps from tower showing rust.,2004-06-18,2C - PM4 - 5 Years,Wire brush earth straps and coat with galmet paint.,1C - MON,FXD,Legacy Status: PM3,SP10010464 WO0032,13/03/2007 12:00:00 AM,2007-05-04,71329_1,STR_1,Trish.Robinson@team.telstra.com,,,BORA RT,71329,AMPLITEL,,,,May  4 2007  9:27AM,,,Stephen.R.Davies@team.telstra.com,,,,B (Low),A,TOWER STEEL,60.0,2003-12-11,-29.430481406,146.561196683,NOT PAINTED,123.213020324707,47.812913192323904
17,53,1866,NSW001866,13044,NSW001866-5,Planned Maintenance,NSW001866_STR_1,SURFACE CORRSION ON  W face,2006-06-15,1C - MON,repair surface corrosion on W face,1A - MON,FXD,Legacy Status: FXD,SP10008913 WO0001,21/07/2005 12:00:00 AM,2006-06-15,43677_1,STR_1,levans@tellum.com.au,,,GRAVESEND EXCHANGE,43677,AMPLITEL,,,,,,,,,,,B (Low),A,TOWER STEEL,30.0,2003-12-11,-29.582609074,150.334448081,NOT PAINTED,286.1199951171875,102.01993154226841
18,54,1879,NSW001879,13101,NSW001879-2,Planned Maintenance,NSW001879_STR_1,Structure earth strap suffering medium to heavy corrosion,2021-02-23,4B - PM3 - 4 Years,"Inspect the structure earth strap suffering medium to heavy corrosion at next inspection.  Ensure enough green/yellow earth cables, lugs, denso are taken to site to carry out repairs if needed. F01_190221_ref 023/024",1E - NSV,PM3,Legacy Status: PM3,,,,45738_1,STR_1,IRM@excelriggingservices.com.au,,,NEDGERA SCAX,45738,AMPLITEL,,,2025-02-22,,,,,,,,B (Low),A,MAST FREE STANDING,18.0,2003-12-11,-31.024304553,148.194452712,NOT PAINTED,177.3962097167969,224.50382308211442
19,55,1882,NSW001882,13118,NSW001882-7,Planned Maintenance,NSW001882_STR_1,"Light corrosion on both antenna panning arm ""U"" bolts (2 out of 2 ""U"" bolts).",2011-03-24,1C - MON,"Wire brush and treat antenna ""U"" bolts SIZE: M16 ITEM 1.25 - drawing QB250018 (off national drawings in CADLINK) QUANTITY: 2 ""U"" bolts required. (Treated at IRM 2021)",1A - MON,MON,Legacy Status: MON,SP20151611 WO2000,17/01/2012 12:00:00 AM,,45675_1,STR_1,IRM@excelriggingservices.com.au,,,COLO PASSIVE,45675,AMPLITEL,100,,2026-04-13,Apr 22 2021  4:27PM,,,IRM@excelriggingservices.com.au,,,,B (Low),A,MAST FREE STANDING,21.94,2003-12-11,-33.401210866,150.760705464,NOT PAINTED,216.1897125244141,37.867727021136155
20,56,1882,NSW001882,13117,NSW001882-6,Planned Maintenance,NSW001882_STR_1,"Light corrosion on both antenna mount ""V"" bolts (10 out of 16 ""V"" bolts).",2011-03-24,1C - MON,"Wire brush and treat antenna ""V"" bolts SIZE: M16 ITEM 3.13 - drawing QB200145 (off national drawings in CADLINK) QUANTITY: 16 ""V"" bolts required. (Treat at IRM 2021)",1A - MON,MON,Legacy Status: MON,SP20151611 WO2000,17/01/2012 12:00:00 AM,,45675_1,STR_1,IRM@excelriggingservices.com.au,,,COLO PASSIVE,45675,AMPLITEL,500,,2026-04-13,Apr 22 2021  4:27PM,,,IRM@excelriggingservices.com.au,,,,B (Low),A,MAST FREE STANDING,21.94,2003-12-11,-33.401210866,150.760705464,NOT PAINTED,216.1897125244141,37.867727021136155
21,57,1886,NSW001886,13138,NSW001886-4,Planned Maintenance,NSW001886_STR_1,Signs of corrosion on splice plate nuts and bolts at approximately 6m level,2004-06-21,4B - PM3 - 4 Years,Remove and replace nuts and bolts with new total needed 8x20mmx45mm bolts. See additional photos Typr_0475 and Typr_0476,1A - MON,FXD,Legacy Status: PM3,SP10006004 WO0006,26/08/2004 12:00:00 AM,2005-03-18,45750_1,STR_1,Trish.Robinson@team.telstra.com,,,TYRINGHAM PASSIVE,45750,AMPLITEL,,,,Mar 22 2005 12:56PM,,,joe.sweeney@au.abb.com,,,,B (Low),A,TOWER STEEL,20.0,2003-12-11,-30.21864169,152.5472958,NOT PAINTED,850.8982543945312,55.35857810230996
22,58,1886,NSW001886,13136,NSW001886-2,Planned Maintenance,NSW001886_STR_1,Signs of corrosion on spacers on vertical panning arm on both dishes.,2004-06-21,4B - PM3 - 4 Years,Use of a wire brush to clean off surface rust from spacers and galmet or epoxy paint. See additional photo Typr_0470,1A - MON,FXD,Legacy Status: PM3,SP10006004 WO0006,26/08/2004 12:00:00 AM,2005-03-18,45750_1,STR_1,Trish.Robinson@team.telstra.com,,,TYRINGHAM PASSIVE,45750,AMPLITEL,,,,Mar 22 2005 12:56PM,,,joe.sweeney@au.abb.com,,,,B (Low),A,TOWER STEEL,20.0,2003-12-11,-30.21864169,152.5472958,NOT PAINTED,850.8982543945312,55.35857810230996
23,59,1887,NSW001887,13148,NSW001887-7,Planned Maintenance,NSW001887_STR_1,Heavy corrosion present. All items inspected & all corrosion recorded.,2012-01-18,3A - PM4 / NSV - 10 Years,PBR 31393172 Constructors attending site for the repairs to the access door are to review Structure Corrosion Report and treat issues whilst on site.,2E - PM1 - 6 Months,FXD,Legacy Status: PM4,SP14000011 WO0037,28/02/2012 12:00:00 AM,2012-03-21,45194_1,STR_1,IRM@excelriggingservices.com.au,,,UPPER ORARA EXCHANGE,45194,AMPLITEL,,,,Mar 23 2012 12:02PM,,,jason.j.brown@team.telstra.com,,,,C (Medium),A,POLE STEEL,18.0,2003-12-11,-30.277935,153.00488,NOT PAINTED,122.8978805541992,12.50137614559418
24,60,1887,NSW001887,13150,NSW001887-9,Planned Maintenance,NSW001887_STR_1,"Access hatch door to structure, has broken hinges, from heavy corrosion.",2012-01-18,4D - UM - 1-3 Months,"PBR 31393172: Repair / replace door hinges on access door to Q pole. Access hatch door to structure, has broken hinges, from heavy corrosion.",1A - MON,FXD,Legacy Status: UM,SP14000011 WO0037,28/02/2012 12:00:00 AM,2012-03-21,45194_1,STR_1,IRM@excelriggingservices.com.au,,,UPPER ORARA EXCHANGE,45194,AMPLITEL,,,,Mar 23 2012 12:01PM,,,jason.j.brown@team.telstra.com,,,,C (Medium),A,POLE STEEL,18.0,2003-12-11,-30.277935,153.00488,NOT PAINTED,122.8978805541992,12.50137614559418
25,61,1898,NSW001898,13212,NSW001898-6,Planned Maintenance,NSW001898_STR_1,"Surface-Light corrosion present. All items  inspected, however not all corrosion recorded",2012-02-03,2B - MON,"~Towers Planning to review Structure Corrosion Report. ~AJ, Corrosion Report reviewed, Inspectors are to complete a new Corrosion Report next inspection to monitor this issue.",2B - MON,FXD,Legacy Status: MON,SP20161711 WO3000,29/02/2012 12:00:00 AM,2016-06-02,45296_1,STR_1,IRM@excelriggingservices.com.au,,,MOUNT GANGHAT,45296,AMPLITEL,,,,Jun  2 2016  1:10PM,,,Adam.K.Jaggard@team.telstra.com,,,,C (Medium),A,TOWER STEEL,54.0,2003-12-11,-31.92127575,152.181735068,NOT PAINTED,579.3331909179688,36.54392721343466
26,62,1898,NSW001898,13213,NSW001898-7,Planned Maintenance,NSW001898_STR_1,I&RM inspectors identified the anti climb barbwire is corroding and is ineffective to stop unauthorised people from climbing the structure. Refer to CANRAD photo: MTGT site.JPG.,2012-02-03,4C - TFP / PM3 - 18 Months,~I&RM Contract Company are to supply TIM with a quote to remove the redundant anti climb at next inspection as there is a man proof fence and the site is not located near any significant population.,1D - NSV,FXD,Legacy Status: PM3,SP20161711 WO3000,29/02/2012 12:00:00 AM,2018-07-28,45296_1,STR_1,IRM@excelriggingservices.com.au,,,MOUNT GANGHAT,45296,AMPLITEL,500,,,Aug 20 2018  1:14PM,,,IRM@excelriggingservices.com.au,,,,C (Medium),A,TOWER STEEL,54.0,2003-12-11,-31.92127575,152.181735068,NOT PAINTED,579.3331909179688,36.54392721343466
27,63,1898,NSW001898,13218,NSW001898-12,Planned Maintenance,NSW001898_STR_1,All antenna mounting clamps are corroded.   Corrosion all nuts on pasolink mount.  Corrosion on earth straps underground.,2004-11-17,2B - MON,NRP: Issues were not mentioned in latest report. Towers and Compliance to investigate. Contacted J Moran inspector minor corrosion fixed on site. Issue closed.,2B - MON,FXD,Legacy Status: REC,,,2005-04-12,45296_1,STR_1,michael.c.armour@team.telstra.com,,,MOUNT GANGHAT,45296,AMPLITEL,,,,Apr 12 2005  9:47AM,,,Wade.McAuslan@team.telstra.com,,,,C (Medium),A,TOWER STEEL,54.0,2003-12-11,-31.92127575,152.181735068,NOT PAINTED,579.3331909179688,36.54392721343466
28,64,1926,NSW001926,49607,NSW001926-9,Planned Maintenance,NSW001926_STR_1,"PDS IP 500373853 SP30103641, MOSMAN COWLES RD CMTS, NSW, REF:NSW001926, AMPLITEL, FY24, PM - STRUCTURE EARTH. x Copper earth clamped directly to foundation caged threads under torqued nuts, 2 x Copper earth disconnected from earth pin embedded into concrete.",2023-06-14,5C - PM2 - 12 Months,"RPAS IRM 10-06-23:  Towers to consult structure earthing expert to determine how/where to install new/additional earthing.  Current structure earths are old and damaged, corroding and require replacement.  Structure is surrounded by concrete.",2A - MON,PM2,"PDS 50037385, SP30103641, MOSMAN COWLES RD CMTS, NSW, REF:NSW001926, AMPLITEL, FY24, PM - STRUCTURE EARTH.",30103641,50037385,2023-10-23,41867_1,STR_1,Debby Kirkwood,,32672.0,MOSMAN COWLES RD CMTS,41867,AMPLITEL,17000,,2024-06-13,,,2023-06-14,,2.0,,LCR-32672,C (Medium),A,POLE STEEL,25.0,2002-02-20,-33.82514,151.23842,ENVIRONMENT / AESTHETIC,92.89429473876952,1.1729174449404598
29,65,1946,NSW001946,53616,NSW001946-10,Minor Maintenance,NSW001946_STR_1,Second Ladder Section from Top. Rail at Base Joint Right Hand Side Suffering from Heavy Corrosion due to debris build up restricting drainage.,2024-01-18,3B - PM4 - 5 Years,"IRM_091223: Replace Ladder Section or instal brace/clamp to suit. All Ladder Joints inspected, nil further discrepencies detected. Removed Debris/ Chipped and treated with Galmet. If replacing section length check DWG for TOWER STEEL ROAM RT56. 52.8 MTR. Photo_036",2A - MON,PM4,,,,,84564_1,STR_1,Shaun Omalley,,,CUDGERA OFF CUDGERA CK RD,84564,AMPLITEL,,,2029-01-16,Jan 18 2024 11:34PM,2024-01-18,2024-01-18,Shaun Omalley,,,,C (Medium),B,TOWER STEEL,52.88,2002-03-19,-28.402295278,153.523286389,NOT PAINTED,136.4036254882812,4.106876519504771
30,66,1968,NSW001968,13561,NSW001968-5,Planned Maintenance,NSW001968_STR_1,Surface-Light corrosion present. All items inspected & all corrosion recorded.,2012-04-18,2B - MON,Review Structure Corrosion Report.,1C - MON,FXD,Legacy Status: MON,SP14000001 WO0001,15/06/2011 12:00:00 AM,2012-01-17,69654_1,STR_1,IRM@excelriggingservices.com.au,,,BLACK SUGARLOAF RT,69654,AMPLITEL,,,,May 15 2012  3:55PM,,,Peter.R.Grogan@team.telstra.com,,,,B (Low),A,TOWER STEEL,16.7,2002-04-23,-31.37304221,151.54011849,NOT PAINTED,1375.708618164062,120.06650779283501
31,67,1973,NSW001973,46628,NSW001973-11,Routine Maintenance,NSW001973_STR_1,Heavy corrosion on 2 x V bolts holding damaged yagi antenna.,2023-01-12,3C - PM3 - 2 Years,"Possibly CANRAD A18 & A19 marked as Removed or older, upon discussions with Peter Grogan it could have belonged to LGA, NSW Rural Fire Service or Dungog Shire Council.  Owner unknown.  The mount and part of the yagi antenna remains in situ.  U-bolts suffering heavy corrosion.  Recover antenna remnants and mounting hardware from structure at next inspection. Removed under Site Share NC 2412 10/09/2020.",1A - MON,PM3,,,,2024-03-27,70694_1,STR_1,Debby Kirkwood,,,MOONABUNG - MT GEORGE TRIG,70694,AMPLITEL,,,2025-01-11,Mar 27 2024  1:21PM,2024-03-27,2023-01-12,Bruce Smith,,,,C (Medium),A,POLE STEEL,30.0,2002-04-30,-32.540067183,151.524175184,NOT PAINTED,435.82568359375,46.17667590196208
32,68,1974,NSW001974,49321,NSW001974-11,Routine Maintenance,NSW001974_STR_1,Earth mat straps suffering from medium corrosion,2023-05-15,2D - PM2 - 12 Months,"PDS IP50037295 SP30103641, OXLEY CMTS, NSW, REF:NSW001974, AMPLITEL, FY24, PM - STRUCTURE EARTH. Excavate the structure earth halo/mat and check general condition.  Structure earths found to be heavily corroded at RPAS IRM 06-05-23.  Mug map supplied see NSW001974_051.",1C - MON,PM2,,SP30103641,50037295,2024-05-16,42134_1,STR_1,Debby Kirkwood,,32196.0,OXLEY CMTS,42134,AMPLITEL,22000,,2024-05-14,,,2023-05-15,,2.0,,LCR-32196,B (Low),A,TOWER STEEL,50.0,2002-05-01,-34.194867,144.103342,NOT PAINTED,72.41278076171875,95.90409812276617
33,69,2012,NSW002012,13798,NSW002012-4,Planned Maintenance,NSW002012_STR_1,"Light  Corrosion on ""Chicken mesh"" bird proofing at top of pole",2011-01-31,1C - MON,"Monitor ""Chicken mesh"" bird proofing corrosion at next inspection.  (Not mentioned at inspection 2016.  Issue closed).",1A - MON,FXD,Legacy Status: MON,,,2016-05-16,88089_1,STR_1,IRM@excelriggingservices.com.au,,,MEDOWIE MOB,88089,AMPLITEL,,,,May 16 2016  7:53PM,,,IRM@excelriggingservices.com.au,,,,C (Medium),A,POLE CONCRETE,30.0,2002-07-31,-32.74276,151.8592,NOT PAINTED,8.695181846618652,7.248224143819249
34,70,2028,NSW002028,13868,NSW002028-4,Planned Maintenance,NSW002028_STR_1,Link bolts holding 12-15m pipe extension has light corrosion.,2012-08-25,2A - MON,Monitor the condition of the link bolts supporting the pipe extension.  Found to be suffering light corrosion.  Will require a cherry picker to access bolts at 12m. Replace bolts to a Hot dipped Galvanised Bolt.  Link bolts holding pipe extension suffering light corrosion.  (IRM 2021 no comment on condition).,1A - MON,MON,Legacy Status: MON,SP20161711 WO1000,17/01/2012 12:00:00 AM,,140752_1,STR_1,IRM@excelriggingservices.com.au,,,THALABA STATION,140752,AMPLITEL,6500,,2031-07-31,Aug 13 2021 11:11AM,,,IRM@excelriggingservices.com.au,,,,B (Low),A,TRIAD STEEL,12.0,2002-09-10,-29.911601327,148.4618728,NOT PAINTED,142.2938537597656,101.14911666203704
35,71,2033,NSW002033,13888,NSW002033-3,Planned Maintenance,NSW002033_STR_1,"Light corrosion on antenna A01, A02, A03, A04, A05, & A06 mounting brackets M16 galvanised threaded rod",2011-01-28,1E - NSV,PBR 30869585 Treat with wire brush and galmet or replace old antenna mounting brackets with new F-042-GL-E mounting kits (6 kits required) at next site inspection.,1E - NSV,FXD,Legacy Status: NSV,SP14000011 WO0018,11/08/2011 12:00:00 AM,2011-10-25,96581_1,STR_1,IRM@excelriggingservices.com.au,,,CLARENCE TOWN,96581,AMPLITEL,,,,Mar 14 2012 10:49AM,,,jason.j.brown@team.telstra.com,,,,C (Medium),A,POLE STEEL,20.0,2002-10-04,-32.564083333,151.780480556,NOT PAINTED,155.5427093505859,20.428128891643464
36,72,2061,NSW002061,14025,NSW002061-3,Planned Maintenance,NSW002061_STR_1,"Algae found on tower legs, can contribute to corrosion",2021-09-01,2C - PM4 - 5 Years,To be cleaned and treated to avoid further algae and corrosion.  Not an issue.,1B - MON,FXD,Legacy Status: PM4,,,2022-02-08,40866_1,STR_1,Rhys.L.Yeomans@team.telstra.com,,,WINGHAM CAREY RD,40866,AMPLITEL,,,,Feb  8 2022  2:52PM,,,IRM@excelriggingservices.com.au,,,,C (Medium),A,TOWER STEEL,45.0,2002-11-13,-31.85691,152.407053,NOT PAINTED,175.4501037597656,21.62681411987677
37,73,2064,NSW002064,14038,NSW002064-2,Planned Maintenance,NSW002064_STR_1,Varying degrees of corrosion exist (surface to medium),2021-08-26,4B - PM3 - 4 Years,"Complete a corrosion report at next inspection.  Drone footage from 08-2021 shows multiple instances of corrosion.  Surface to light on u-bolts, mounts, bolts/nuts.  As well as what appears to be medium on bolts/nuts very top of structure, inside one corner.",2B - MON,PM3,Legacy Status: PM3,,,,102752_1,STR_1,Rhys.L.Yeomans@team.telstra.com,,,PACIFIC PALMS,102752,AMPLITEL,,,2025-04-20,Aug  3 2023  2:32PM,2023-08-03,,Christopher Prause,,,,C (Medium),A,TOWER STEEL,45.0,2002-11-20,-32.33637227,152.525608872,NOT PAINTED,70.95747375488281,1.3175563156782926
38,74,2064,NSW002064,14043,NSW002064-7,Planned Maintenance,NSW002064_STR_1,Antenna mounts suffering corrosion,2014-08-05,3C - PM3 - 2 Years,"TIM, inspection was carried out under Tier 2 rollout.  Inspectors photographed corrosion but did not treat, write an issue or include in the corrosion reports.  Inspect all corrosion, record in the F01 corrosion report and treat with wire brush & galmet at next site inspection.  (IRM 2018 captured and treated existing corrosion.  This issue now closed).",3C - PM3 - 2 Years,FXD,Legacy Status: PM3,,,2018-09-19,102752_1,STR_1,IRM@excelriggingservices.com.au,,,PACIFIC PALMS,102752,AMPLITEL,,,,Sep 19 2018  2:22PM,,,IRM@excelriggingservices.com.au,,,,C (Medium),A,TOWER STEEL,45.0,2002-11-20,-32.33637227,152.525608872,NOT PAINTED,70.95747375488281,1.3175563156782926
39,75,2070,NSW002070,14070,NSW002070-3,Planned Maintenance,NSW002070_STR_1,Surface-Light corrosion present. All items inspected & all corrosion recorded.,2014-03-29,3C - PM3 - 2 Years,Towers Planning to review Structure Corrosion Report. Refer N26644 MOBILE NETWORK SITE 44432-CULCAIRN EXCHANGE. Z1-6 AS BUILT STRUCTURAL & EME COMPLIANCE CERTIFICATION (F04)-PROJECT NO. VT15470.01.,3E - TFP / EM3 - 30 Days,FXD,Legacy Status: PM3,,,2019-06-26,44432_1,STR_1,IRM@excelriggingservices.com.au,,,CULCAIRN EXCHANGE,44432,AMPLITEL,,,,Jun 27 2019  8:40AM,,,Peter.R.Grogan@team.telstra.com,,,,B (Low),A,POLE CONCRETE,26.0,2002-12-12,-35.668476,147.03674,NOT PAINTED,217.0,37.412219010027584
40,76,2083,NSW002083,14173,NSW002083-1,Planned Maintenance,NSW002083_STR_1,Heavy corrosion present. All items inspected & all corrosion recorded,2016-10-17,4C - TFP / PM3 - 18 Months,Towers Planning to review Structure Corrosion Report.REFER N26793 MOBILE NETWORK SITE 110171-EASTLAKES.Z1-5 STRUCTURAL DESIGN CERTIFICATION 016159F01-PROJECT NO. NA19748.01. 12DEC19.,3E - TFP / EM3 - 30 Days,FXD,Legacy Status: PM3,,,2020-05-01,110171_1,STR_1,IRM@excelriggingservices.com.au,,,EASTLAKES WENTWORTH AVE - ADJ EASTERN DISTRIBUTOR,110171,AMPLITEL,,,,May  1 2020  4:19PM,,,Peter.R.Grogan@team.telstra.com,,,,C (Medium),A,POLE STEEL,21.0,2003-01-15,-33.93563325,151.20835052,NOT PAINTED,11.86440372467041,2.3081354288893103
41,77,2089,NSW002089,14212,NSW002089-5,Planned Maintenance,NSW002089_STR_1,Site Inspection.,2013-02-01,3A - PM4 / NSV - 10 Years,PBR 32154044 Not rqd. 08MAY13 Completed under EM TOW.1. Undertake Inspection & Routine Maintenance in accordance with I&RM 010623. 2. Complete the Radio Structure Corrosion Report to comprehensively detail the severity of corrosion damage on components that can not adequately refurbished under I&RM.,2B - MON,FXD,Legacy Status: NSV,SP20121311 WO1000,17/01/2012 12:00:00 AM,2013-05-08,45874_1,STR_1,Peter.R.Grogan@team.telstra.com,,,GUNDERMAN PASSIVE,45874,AMPLITEL,1500,,,May  8 2013  1:42PM,,,Peter.R.Grogan@team.telstra.com,,,,C (Medium),A,MAST FREE STANDING,15.0,2003-01-24,-33.447873298,151.067643038,NOT PAINTED,152.3859100341797,9.940889495065354
42,78,2107,NSW002107,14307,NSW002107-7,Planned Maintenance,NSW002107_STR_1,Tek screws on gantry horizontal and verticle are heavily corroded,2007-01-22,4D - UM - 1-3 Months,PBR 29015186Replace tek screws with 120 of M8 35 mm bolts with nylock nuts and treat the area penetrated by the old tek screws.,4A - PM4 - 7 Years,FXD,Legacy Status: PM1,SP10244011 WO0036,2/10/2008 12:00:00 AM,2008-10-22,29505_1,STR_1,michael.black@au.abb.com,,,BERMAGUI RESERVOIR,29505,AMPLITEL,,,,Oct 29 2008 11:08AM,,,Dave.Sutton@team.telstra.com,,,,E (Very High),A,BUILDING EXTERNAL,19.0,2003-02-28,-36.429125,150.081925,ENVIRONMENT / AESTHETIC,30.89293098449707,0.16936511886081335
43,79,2107,NSW002107,46010,NSW002107-17,Routine Maintenance,NSW002107_STR_1,Step ladder and support beams is suffering from surface to light corrosion,2022-10-27,3C - PM3 - 2 Years,Refurbish the External staircase/supports/handrail suffering varying degrees of surface/light corrosion.,1C - MON,PM3,,,,,29505_1,STR_1,Debby Kirkwood,,,BERMAGUI RESERVOIR,29505,AMPLITEL,,,2024-10-26,,,2022-10-27,,,,,E (Very High),A,BUILDING EXTERNAL,19.0,2003-02-28,-36.429125,150.081925,ENVIRONMENT / AESTHETIC,30.89293098449707,0.16936511886081335
44,80,2107,NSW002107,14301,NSW002107-1,Planned Maintenance,NSW002107_STR_1,Monitor and report on heavy corrosion at base of horizontal gantry post at next inspection.,2015-04-01,5C - PM2 - 12 Months,"PDS 36423199, SP14000170, WO0000, BERMAGUI RESERVOIR, NSW, ID: 29505, 2015/16 STRUCTURE MAINTENANCE. Replace the upright support post on the horizontal gantry.  Pole/pipe is 3700mm long x 100mm in diameter.  Concrete is 900mm in ground.  Concrete pedestal is 300mm x 300mm x 100mm above ground around pipe.",2A - MON,FXD,Legacy Status: PM2,SP14000170 WO0000,17/07/2015 12:00:00 AM,2016-06-03,29505_1,STR_1,IRM@excelriggingservices.com.au,,,BERMAGUI RESERVOIR,29505,AMPLITEL,7000,,,Jun 22 2016  3:07PM,,,jason.j.brown@team.telstra.com,,,,E (Very High),A,BUILDING EXTERNAL,19.0,2003-02-28,-36.429125,150.081925,ENVIRONMENT / AESTHETIC,30.89293098449707,0.16936511886081335
45,81,2107,NSW002107,14308,NSW002107-8,Planned Maintenance,NSW002107_STR_1,Light corrosion on TMA hose clamps,2007-01-22,4C - TFP / PM3 - 18 Months,PBR 29015186 Replace 10 of hose clamps to suite 250 mm OD pipe,2D - PM2 - 12 Months,FXD,Legacy Status: PM2,SP10244011 WO0036,2/10/2008 12:00:00 AM,2008-10-22,29505_1,STR_1,michael.black@au.abb.com,,,BERMAGUI RESERVOIR,29505,AMPLITEL,,,,Oct 29 2008 11:08AM,,,Dave.Sutton@team.telstra.com,,,,E (Very High),A,BUILDING EXTERNAL,19.0,2003-02-28,-36.429125,150.081925,ENVIRONMENT / AESTHETIC,30.89293098449707,0.16936511886081335
46,82,2107,NSW002107,14312,NSW002107-12,Planned Maintenance,NSW002107_STR_1,"HORIZONTAL GANTRY POST HEAVEY CORROSION AT THE BASE, GANTRY MEDIUM CORROSION ON THE HORIZONTAL.",2011-06-30,2B - MON,"Monitor the condition of the HORIZONTAL GANTRY POST HEAVEY CORROSION AT THE BASE, GANTRY MEDIUM CORROSION ON THE HORIZONTAL.",3C - PM3 - 2 Years,FXD,Legacy Status: MON,SP20141511 WO3000,29/02/2012 12:00:00 AM,2015-02-28,29505_1,STR_1,IRM@excelriggingservices.com.au,,,BERMAGUI RESERVOIR,29505,AMPLITEL,,,,Mar 20 2015 11:27AM,,,IRM@excelriggingservices.com.au,,,,E (Very High),A,BUILDING EXTERNAL,19.0,2003-02-28,-36.429125,150.081925,ENVIRONMENT / AESTHETIC,30.89293098449707,0.16936511886081335
47,83,2107,NSW002107,14302,NSW002107-2,Planned Maintenance,NSW002107_STR_1,Gantry tray corroded,2015-04-01,5C - PM2 - 12 Months,"PDS36423199. REPLACE GANTRY 300MM WIDE X 130MM HIGH  X 6700MM LONG  .REPLACE CORNER GANTRY 300MM  X  130MM  4 LID CLAMPS   LIDS TO SUIT SEE COMPONENT CORROSION REPORT~AJ, Network Delivery are going to refurbish horizontal gantry tray under PDS36423199.",2A - MON,FXD,Legacy Status: PM2,SP14000170 WO0000,17/07/2015 12:00:00 AM,2016-06-03,29505_1,STR_1,IRM@excelriggingservices.com.au,,,BERMAGUI RESERVOIR,29505,AMPLITEL,,,,Jun 23 2016  8:24AM,,,Adam.K.Jaggard@team.telstra.com,,,,E (Very High),A,BUILDING EXTERNAL,19.0,2003-02-28,-36.429125,150.081925,ENVIRONMENT / AESTHETIC,30.89293098449707,0.16936511886081335
48,84,2107,NSW002107,46011,NSW002107-18,Planned Maintenance,NSW002107_STR_1,"""Underside of external staircase platforms and platform supports suffering medium (possibly) heavy corrosion",2022-10-27,3C - PM3 - 2 Years,"""Refurbish the Underside of external staircase platforms and platform supports suffering medium (possibly) heavy corrosion. Email has been sent to responsible area within Council for attention. TBA. 25JAN23.",1C - MON,PM3,,,,,29505_1,STR_1,Debby Kirkwood,,,BERMAGUI RESERVOIR,29505,AMPLITEL,,,2024-10-26,Aug  8 2023 12:27PM,2023-08-08,2022-10-27,Peter Grogan,,,,E (Very High),A,BUILDING EXTERNAL,19.0,2003-02-28,-36.429125,150.081925,ENVIRONMENT / AESTHETIC,30.89293098449707,0.16936511886081335
49,85,2124,NSW002124,14374,NSW002124-6,Planned Maintenance,NSW002124_STR_1,Possible corrosion to structure grillage foundations.  Refer to previous maintenance issue no. 127211,2022-03-04,2D - PM2 - 12 Months,"PDS 50025342, SP30083794, WO0020, PMO 410044240, MOOROOLBARK, ID 213128, NSW, 2019/20, SCREW-PILE GUY ANCHOR REMEDIATION.Refer PDS 50030772, SP30095275, ROSEWOOD STATION CUSRAD, NSW, ID: 140970, Amplitel, FY22, PM - GUY FOUNDATION REPLACEMENT - STRUCTURE STRENGTHENING.",2A - MON,FXD,Legacy Status: PM1,SP20222311 WO2000,29/11/2012 12:00:00 AM,2022-07-11,140970_1,STR_1,tyrone.legaspi@team.telstra.com,,,ROSEWOOD STATION CUSRAD,140970,AMPLITEL,30000,,2022-08-31,Jul 11 2022  8:56AM,2022-07-11,,Peter Grogan,,,,B (Low),A,MAST GUYED,30.5,2003-03-20,-32.1864666,143.8471444,NOT PAINTED,78.61285400390625,268.25226726846495
50,86,2124,NSW002124,14369,NSW002124-1,Planned Maintenance,NSW002124_STR_1,Possible corrosion to structure grillage foundations.,2020-05-20,2E - PM1 - 6 Months,"PDS 50025342, SP30083794, WO0020, PMO 410044240, MOOROOLBARK, ID 213128, NSW, 2019/20, SCREW-PILE GUY ANCHOR REMEDIATION.Undertake screw pile foundation inspection.",2A - MON,FXD,Legacy Status: PM1,SP30083794 WO0020,22/05/2020 12:00:00 AM,2022-03-04,140970_1,STR_1,Peter.R.Grogan@team.telstra.com,,,ROSEWOOD STATION CUSRAD,140970,AMPLITEL,30000,,,Mar  4 2022  5:41PM,,,tyrone.legaspi@team.telstra.com,,,,B (Low),A,MAST GUYED,30.5,2003-03-20,-32.1864666,143.8471444,NOT PAINTED,78.61285400390625,268.25226726846495
51,87,2124,NSW002124,14372,NSW002124-4,Planned Maintenance,NSW002124_STR_1,"Medium corrosion to G1, G2, G3 GUY TAKE OFFS",2021-11-24,2D - PM2 - 12 Months,Found guy take offs to be suffering medium corrosion (25% fo surface area is affected).  Structure not safe to climb.  P.Grogan TOWERS advised 27-10-21.,2A - MON,LCR,"Legacy Status: PM1PDS 50030772, SP30095275, ROSEWOOD STATION CUSRAD, NSW, ID: 140970, Amplitel, FY22, PM - GUY FOUNDATION REPLACEMENT - STRUCTURE STRENGTHENING.",SP30095275,IP50030772,,140970_1,STR_1,IRM@excelriggingservices.com.au,,,ROSEWOOD STATION CUSRAD,140970,AMPLITEL,,,2022-07-28,Aug  3 2023  2:34PM,2023-08-03,,Christopher Prause,,,,B (Low),A,MAST GUYED,30.5,2003-03-20,-32.1864666,143.8471444,NOT PAINTED,78.61285400390625,268.25226726846495
52,88,2137,NSW002137,14435,NSW002137-3,Planned Maintenance,NSW002137_STR_1,Light Corrosion on Bulldog Clamps and Hold Down Pegs on Structure.,2006-01-17,2D - PM2 - 12 Months,Repair Light Corrosion on Bulldog Clamps by wire brushing and applying Zinc Enriched Paint.,1A - MON,FXD,Legacy Status: FXD,SP10008913 WO0001,21/07/2005 12:00:00 AM,2006-05-03,138613_1,STR_1,joe.sweeney@au.abb.com,,,WINATHEE,138613,AMPLITEL,,,,May  3 2006  3:17PM,,,joe.sweeney@au.abb.com,,,,B (Low),A,TRIAD STEEL,9.0,2003-03-31,-29.75725868,141.11601429,NOT PAINTED,120.135383605957,11.246562215192219
53,89,2220,NSW002220,53621,NSW002220-13,Minor Maintenance,NSW002220_STR_1,Light corrosion oubreak base of structure behind structural grout edge,2024-01-20,5C - PM2 - 12 Months,"PDS IP50039480_FY25_ARCHOS PLANNED MAINTENANCE PROGRAM_ MAINT. RPAS IRM 04-01-24:  Remove the structural grout and investage the outbreak of corrosion at the structure base.																																						Repair Advise - Completed 16.08.2024Original Scope: •	May not need to remove all the existing grout, remove enough grout to investigate the extent of the corrosion. •	Grit blast the corrosion from the effected steelwork.•	Refurbish the corroded areas in accordance with Amplitel - TP013ST01 Protective Coatings Standard (Coating Schedule 122), Xypex Concentrate the chipped away foundation, and regrout back to its original shape. Scope Completed:•	Pressure wash foundation slab & external of pole base.•	Removal of all grout around pole flange base.•	Chip away concrete around cage threads to expose corrosion depth.•	Wire wheel and scabble & sand blast corrosion from cage threads and pole base corrosion.•	Apply 1 x coat of Zincanode to metal exposed where corrosion has been removed.•	Apply 2 x coats of Durabuild STE around external flange and cage threads.•	Apply 2 x coats of Durabuild STE to pole base flange, Nuts & 200mm up pole.•	Apply Xypex around cage threads.•	Apply leveling grout under base of pole.•	Install 4 x drains and grout base of pole.•	Apply a final Durabuild STE over coat of pole base and finished grout.",1A - MON,PM2,,MAINT,50039480,2024-10-29,150607_1,STR_1,Debby Kirkwood,,,DUNBOGAN THE BOULEVARD,150607,AMPLITEL,10000,,2025-01-19,Oct 29 2024  4:45PM,2024-10-29,2024-01-20,Adam Jaggard,,,,E (Very High),A,POLE CONCRETE,30.0,2003-12-04,-31.65624,152.81481,NOT PAINTED,9.59519863128662,0.9703066497031881
54,90,2289,NSW002289,15180,NSW002289-1,Planned Maintenance,NSW002289_STR_1,Pole has no grout under base and footing cage threads suffering from light to medium corrosion.,2016-09-17,4C - TFP / PM3 - 18 Months,"Clean under base of pole/sandblast hold down bolts.  Investigate for any defect or parent metal loss.  If found report.  If none found install structural non shrink grout, minimum 60mpa.  Grout ring drawing Q10585 Sh6 Iss 2. (approx 10 bags grout needed).Refer N26970 MOBILE NETWORK SITE 133608-AWABA SOUTH. Fix at next site visit/inspection.",2A - MON,PM3,Legacy Status: NSV,SP20232411 WO2000,17/04/2019 12:00:00 AM,2024-04-12,133608_1,STR_1,IRM@excelriggingservices.com.au,,,AWABA WILTON RD MOB,133608,AMPLITEL,2500,,2024-02-19,Apr 12 2024  2:33PM,2024-04-12,,Adam Jaggard,,,,C (Medium),A,POLE STEEL,35.0,2007-08-14,-33.021595,151.53253,NOT PAINTED,53.84481430053711,12.833445496706226
