Repository: ShamEgo/DAP

# Parallel Coordinates Builder

This is the Data Arena's parallel coordinates builder that was created for use with the DAVM.
Its a python script that uses a parallel coordinates web page created by Kai Chang as a template and places the given csv data into the json data file.

## More information
More info about Parallel Coordinates and this implementation can be found here: 

https://syntagmatic.github.io/parallel-coordinates/
https://github.com/syntagmatic/parallel-coordinates

File: Page 1 and 2/corrosion_issues.csv (part 2 of 26)
,Unnamed: 0,SiteId,SiteRef,SiteOpenIssueId,IssueID,Issue Type,AMSAssetRef,IssueDescription,IssueCreated,RiskRating,WorkRequired,ResidualRisk,Status,Comments,S/P No,PDS I/P No,FixedDate,address_tower_id,AssetRef,RaisedBy,ResolutionComments,ResolvedbyProject,SiteName,TelstraAddressID,Asset Owner CompanyName,OpExEstimate,CapExEstimate,ReviewDate,DateLastUpdated,_LastEditDate,_CreatedDate,UserLastUpdated,ResourcesNeeded,CreatedbyProject,PMProjectRef,CorrosionRegionType,WindRegionType,StructureClassCode,Height,StructureInstallationDate,Latitude,Longitude,PaintingType,Land_Elevation,distance_km
55,91,2289,NSW002289,53994,NSW002289-6,Planned Maintenance,NSW002289_STR_1,"No grout installed to the underside of the pole structure base plate, foundation cage threads suffering from light to medium corrosion. Refer to photo 133608_045",2024-04-12,2D - PM2 - 12 Months,"PDS IP50039480_FY25_ARCHOS PLANNED MAINTENANCE PROGRAM_ MAINT. Open the pole window and clean out any debris to assess the inside of the pole for corrosion, assess the condition of the foundation cage threads for corrosion, if in good condition grout the base, if suffering from corrosion, check with Towers Planning before grouting. Grout and install four drain holes in accordance with Work Instruction (Refurbishment of Components Embedded in Concrete).Repair Advise - Completed 06.08.2024Original Scope: •	Clean out the base of the pole, chip away the concrete foundation to expose the extent of the corrosion.•	Refurbish and Regrout in accordance with Work Instruction: Refurbishment of Components Embedded in Concrete.Scope Completed:•	Pressure wash foundation slab & external of pole base.•	Chip away foundation slab to inspect possible corrosion to cage threads.•	Sand blast around all cage threads & outer flange to remove corrosion.•	Apply 1 x coat of Zincanode to metal exposed where corrosion has been removed.•	Apply 2 x coats of Durabuild STE around external flange and cage threads.•	Apply 2 x coats of Durabuild STE to pole base flange, Nuts & 100mm up pole.•	Apply Xypex around cage threads to prevent water seepage.•	Install 4 x 50mm drains and grout under pole base.•	Apply a final Durabuild STE over coat of pole base outer flange and finished grout.•	Anti Tampering completed by others. Please note: Visible signs of corrosion where cage nuts have been welded. (no paint schedule applied) This will require removal of corrosion and a schedule 122 to rectify.",2B - MON,PM2,,MAINT,50039480,2024-08-06,133608_1,STR_1,Adam Jaggard,,,AWABA WILTON RD MOB,133608,AMPLITEL,12000,,2025-04-12,Aug  7 2024  2:01PM,2024-08-07,2024-04-12,Adam Jaggard,2.0,,,C (Medium),A,POLE STEEL,35.0,2007-08-14,-33.021595,151.53253,NOT PAINTED,53.84481430053711,12.833445496706226
56,92,2294,NSW002294,15196,NSW002294-1,Planned Maintenance,NSW002294_STR_1,Site Inspection,2012-05-17,2D - PM2 - 12 Months,1. Undertake Inspection & Routine Maintenance in accordance with I&RM 010623.2. Complete the Radio Structure Corrosion Report to comprehensively detail the severity of corrosion damage on components that can not adequately refurbished under I&RM.,2A - MON,FXD,Legacy Status: NID,SP20161711 WO3000,29/02/2012 12:00:00 AM,2019-09-09,160728_2,STR_1,Peter.R.Grogan@team.telstra.com,,,REGENTS PARK 20 ROSE CR,160728,AMPLITEL,2050,,,Sep 26 2019  7:39PM,,,IRM@excelriggingservices.com.au,,,,C (Medium),A,POLE CONCRETE,25.0,2013-05-10,-33.882683452,151.021606896,NOT PAINTED,29.69267082214355,15.169671541108547
57,93,2302,NSW002302,52760,NSW002302-8,Routine Maintenance,NSW002302_STR_1,Light corrosion on str b/w 32-33m.,2023-08-18,3B - PM4 - 5 Years,"RPAS IRM 09-823: Refurbish the window hinges @ 32/33m on the structure, suffering light corrosion.",1A - MON,PM4,,,,,30657_1,STR_1,Debby Kirkwood,,,GREEN VALLEY COWPASTURE RD,30657,AMPLITEL,,,2028-08-16,,,2023-08-18,,,,,C (Medium),A,POLE STEEL,40.0,2003-09-12,-33.90592,150.85439,NOT PAINTED,42.57669067382812,27.62606831535747
58,94,2317,NSW002317,15302,NSW002317-7,Planned Maintenance,NSW002317_STR_1,Surface-Light corrosion present. All items inspected & all corrosion recorded,2012-04-14,3E - TFP / EM3 - 30 Days,Towers Planning to review Structure Corrosion Report,3E - TFP / EM3 - 30 Days,FXD,Legacy Status: FXD,SP14000001 WO0001,15/06/2011 12:00:00 AM,2012-03-17,165013_1,STR_1,IRM@excelriggingservices.com.au,,,MINTO LOT 20 AIRDS RD,165013,AMPLITEL,,,,,,,,,,,C (Medium),A,POLE CONCRETE,25.0,2003-12-18,-34.02299,150.8416,NOT PAINTED,39.93997955322266,26.013095733020332
59,95,2317,NSW002317,15297,NSW002317-2,Planned Maintenance,NSW002317_STR_1,Surface-Light corrosion present. All items inspected & all corrosion recorded,2017-11-01,5C - PM2 - 12 Months,Towers Planning to review Structure Corrosion Report	  (Item wire brushed & treated at IRM.  Fixed).,3E - TFP / EM3 - 30 Days,FXD,Legacy Status: PM2,,,2020-02-26,165013_1,STR_1,IRM@excelriggingservices.com.au,,,MINTO LOT 20 AIRDS RD,165013,AMPLITEL,,,,Feb 26 2020  3:18PM,,,IRM@excelriggingservices.com.au,,,,C (Medium),A,POLE CONCRETE,25.0,2003-12-18,-34.02299,150.8416,NOT PAINTED,39.93997955322266,26.013095733020332
60,96,2317,NSW002317,15299,NSW002317-4,Planned Maintenance,NSW002317_STR_1,Structure earth strap suffering light to medium corrosion where it enters the concrete foundation.,2022-03-01,4B - PM3 - 4 Years,Treat with a wire brush and apply a protective paint to the structure earth strap where it is suffering from corrosion upon entering the foundation.,2A - MON,PM3,Legacy Status: PM3,,,,165013_1,STR_1,IRM@excelriggingservices.com.au,,,MINTO LOT 20 AIRDS RD,165013,AMPLITEL,,,,Aug  3 2023  2:37PM,2023-08-03,,Christopher Prause,,,,C (Medium),A,POLE CONCRETE,25.0,2003-12-18,-34.02299,150.8416,NOT PAINTED,39.93997955322266,26.013095733020332
61,97,2319,NSW002319,15309,NSW002319-2,Planned Maintenance,NSW002319_STR_1,Surface to medium corrosion found at FY21 drone inspection 08-2021.,2021-09-01,5B - PM3 - 3 Years,Treat (wire brush & cold gal) the bolts at the base of the structure & ends of the guy anchor threaded rods.  Worst reported corrosion at drone inspection 08-2021.,2C - PM4 - 5 Years,PM3,Legacy Status: PM3,,,,165787_1,STR_1,Rhys.L.Yeomans@team.telstra.com,,,LITTLE PLAIN,165787,AMPLITEL,,,2023-09-01,Aug  3 2023  2:37PM,2023-08-03,,Christopher Prause,,,,B (Low),A,MAST GUYED,81.0,2005-04-19,-29.737921287,150.97255037,PROTECTION,781.8856811523438,71.64839208956448
62,98,2319,NSW002319,15311,NSW002319-4,Planned Maintenance,NSW002319_STR_1,"Guy assembly, takeoff and swags showing surface to medium levels of corrosion",2021-09-01,2C - PM4 - 5 Years,Repair,2B - MON,FXD,Legacy Status: PM4,,,2022-02-08,165787_1,STR_1,Rhys.L.Yeomans@team.telstra.com,,,LITTLE PLAIN,165787,AMPLITEL,,,,Feb  8 2022 12:02PM,,,IRM@excelriggingservices.com.au,,,,B (Low),A,MAST GUYED,81.0,2005-04-19,-29.737921287,150.97255037,PROTECTION,781.8856811523438,71.64839208956448
63,99,2334,NSW002334,15358,NSW002334-2,Planned Maintenance,NSW002334_STR_1,Rusted light fitting,2006-12-06,4D - UM - 1-3 Months,Replace rusted light fitting,4A - PM4 - 7 Years,FXD,Legacy Status: PM1,SP10010464 WO0021,8/12/2006 12:00:00 AM,2006-12-19,170490_1,STR_1,Wade.McAuslan@team.telstra.com,,,PORT MACQUARIE URALLA RD,170490,AMPLITEL,,,,Dec 19 2006  2:04PM,,,Dave.Sutton@team.telstra.com,,,,C (Medium),A,POLE STEEL,40.0,2004-05-07,-31.453451,152.88242,NOT PAINTED,12.82724666595459,4.191898122037854
64,100,2349,NSW002349,15402,NSW002349-4,Planned Maintenance,NSW002349_STR_1,Surface Corrosion on Structure / Antenna Mounts,2008-10-27,1D - NSV,"PBR 30869585 Treat Surface Corrosion on Structure / Antenna Mounts bolts on all antennas at 32 m  Level at next inspection, treat affected areas with wire brushing and applying a protective coating.",1D - NSV,FXD,Legacy Status: PM4,SP14000011 WO0018,11/08/2011 12:00:00 AM,2011-10-28,171395_1,STR_1,IRM@excelriggingservices.com.au,,,WYOMING,171395,AMPLITEL,,,,Mar 14 2012 11:07AM,,,jason.j.brown@team.telstra.com,,,,C (Medium),A,POLE STEEL,30.0,2004-10-28,-33.39865,151.34348,ENVIRONMENT / AESTHETIC,9.78750705718994,10.28371289412446
65,101,2349,NSW002349,15404,NSW002349-6,Planned Maintenance,NSW002349_STR_1,Heavy corrosion present. All items inspected & all corrosion recorded.,2013-02-22,3C - PM3 - 2 Years,Review Structure Corrosion Report for details of replacing horziontal gantry cover at next program of works.,3C - PM3 - 2 Years,FXD,Legacy Status: PM3,SP20000011 WO6000,8/03/2013 12:00:00 AM,2016-06-02,171395_1,STR_1,IRM@excelriggingservices.com.au,,,WYOMING,171395,AMPLITEL,,,,Jun  2 2016  1:55PM,,,Adam.K.Jaggard@team.telstra.com,,,,C (Medium),A,POLE STEEL,30.0,2004-10-28,-33.39865,151.34348,ENVIRONMENT / AESTHETIC,9.78750705718994,10.28371289412446
66,102,2367,NSW002367,15463,NSW002367-8,Planned Maintenance,NSW002367_STR_1,Surface Corrosion on all 24 x M16 Antenna Mounting threaded rods,2008-12-03,1D - NSV,Treat Corrosion on all 24 x M16 Antenna Mounting threaded rods on all sectors,1D - NSV,FXD,Legacy Status: NSV,SP19000001 WO0001,1/07/2010 12:00:00 AM,2010-12-02,174351_1,STR_1,IRM@excelriggingservices.com.au,,,KEMBLAWARRA,174351,AMPLITEL,,,,Dec 13 2010  5:20PM,,,IRM@excelriggingservices.com.au,,,,E (Very High),A,POLE STEEL,30.0,2004-06-11,-34.496665184,150.890972363,NOT PAINTED,2.546526908874512,0.7136335156610535
67,103,2392,NSW002392,15548,NSW002392-5,Planned Maintenance,NSW002392_STR_1,Medium corrosion present. All items inspected & all corrosion recorded.,2013-02-28,4B - PM3 - 4 Years,"Review Structure Corrosion Report for threaded rod condition on Argus antennas that my require replacement.~AJ, 31/03/2016,Corrosion issue fixed under LTE build project.",4B - PM3 - 4 Years,FXD,Legacy Status: PM3,,,2016-03-31,176609_1,STR_1,IRM@excelriggingservices.com.au,,,PORT MACQUARIE 181 HASTINGS RI,176609,AMPLITEL,,,,Mar 31 2016  6:21PM,,,Adam.K.Jaggard@team.telstra.com,,,,C (Medium),A,POLE CONCRETE,30.0,2004-10-12,-31.425558,152.87875,NOT PAINTED,2.960810422897339,3.2554951684777476
68,104,2415,NSW002415,15607,NSW002415-1,Planned Maintenance,NSW002415_STR_1,Grout missing from underneath pole base.,2016-05-27,4C - TFP / PM3 - 18 Months,Install grout to pole base. Investigate if corrosion or defect exists between foundation and structure base (threaded rods).  Sandblast and apply a protective coating.  If parent metal is missing do not install grout.  Otherwise install non-shrink structural grout minimum 60mpa.,2A - MON,PM3,Legacy Status: PM3,SP20192011 WO2000,29/02/2012 12:00:00 AM,,179934_1,STR_1,IRM@excelriggingservices.com.au,,,MARSFIELD VIMIERA RD,179934,AMPLITEL,,,2023-07-27,Aug  3 2023  5:12PM,2023-08-03,,Christopher Prause,,,,C (Medium),A,POLE STEEL,13.8,2006-11-01,-33.777185023,151.099137676,NOT PAINTED,86.7580337524414,12.884198424927433
69,105,2447,NSW002447,15702,NSW002447-2,Planned Maintenance,NSW002447_STR_1,Possible screw pile anchor corrosion damage.,2020-05-22,3D - PM1 / SMB - 3-6 Months,"PDS 50025342, SP30083794, WO0020, PMO 410044240, MOOROOLBARK, ID 213128, NSW, 2019/20, SCREW-PILE GUY ANCHOR REMEDIATION.",2A - MON,FXD,Legacy Status: PM1,SP30083794 WO0020,22/05/2020 12:00:00 AM,2021-07-15,184419_1,STR_1,Peter.R.Grogan@team.telstra.com,,,MOUNT JACK,184419,AMPLITEL,30000,,,Jul 15 2021  3:03PM,,,Peter.R.Grogan@team.telstra.com,,,,B (Low),A,MAST GUYED,30.5,2004-02-20,-30.869323921,143.708227242,NOT PAINTED,103.4227752685547,207.3129536219922
70,106,2447,NSW002447,15704,NSW002447-4,Lifecycle Replacement,NSW002447_STR_1,Corrosion on structure screw pile foundations.,2021-07-15,2D - PM2 - 12 Months,Complete excavation of anchor to confirm corrosion damage as per ALS SRGW report.,1E - NSV,LCR,"Legacy Status: PM2OLD SP20202111 WO100029/02/2012 12:00:00 AM.PDS 50031839, SP30095275, WO0056, PMO 410051526, MOUNT JACK, NSW, ID:184419, Amplitel, FY22, PM - GUY FOUNDATION REPLACEMENT - STRUCTURE STRENGTHENING.",30095275,50031389,2023-06-20,184419_1,STR_1,Peter.R.Grogan@team.telstra.com,,,MOUNT JACK,184419,AMPLITEL,97600,0.0,2029-08-28,Feb 16 2024  1:23PM,2024-02-16,,Peter Grogan,6.0,,,B (Low),A,MAST GUYED,30.5,2004-02-20,-30.869323921,143.708227242,NOT PAINTED,103.4227752685547,207.3129536219922
71,107,2451,NSW002451,49319,NSW002451-3,Routine Maintenance,NSW002451_STR_1,Surface-Light corrosion present. All items inspected & all corrosion recorded,2023-05-15,4B - PM3 - 4 Years,Treat (wire brush and apply protective coating) to the light corrosion forming at 23.5m.  It looks as though an earth tag has been ground off the structure body in order for a headframe collar to be installed.  Climbing rigger to investigate depth of corrosion (and length may go under collar mount).,2A - MON,PM3,,,,,185770_1,STR_1,Debby Kirkwood,,,NORTH ST MARYS KURRAJONG ROAD,185770,AMPLITEL,,,2027-05-14,,,2023-05-15,,,,,C (Medium),A,POLE STEEL,25.0,2005-01-28,-33.76289,150.78932,NOT PAINTED,37.59757232666016,40.93435073306502
72,108,2467,NSW002467,46446,NSW002467-7,Routine Maintenance,NSW002467_STR_1,Surface/light corrosion staining occuring between the base of the structure and the structural grout.,2022-12-02,4C - TFP / PM3 - 18 Months,Check the condition of the hold down bolts at next inspection.  If corrosion staining has increased or advanced report.,1A - MON,PM3,,,,,188153_1,STR_1,Debby Kirkwood,,,BELLAMBI ARMOUR ST,188153,AMPLITEL,,,2024-05-25,Aug  3 2023  2:39PM,2023-08-03,2022-12-02,Christopher Prause,,,,E (Very High),A,POLE CONCRETE,30.0,2007-08-07,-34.370115005,150.925863064,NOT PAINTED,9.75122356414795,0.23705151854221446
73,109,2468,NSW002468,15765,NSW002468-4,Planned Maintenance,NSW002468_STR_1,Surface-Light corrosion present. All items inspected & all corrosion recorded,2021-09-29,2C - PM4 - 5 Years,Towers Infrastructure Planning (TIM) to review Structure Corrosion Report,1C - MON,FXD,Legacy Status: PM4,,,2021-09-10,188172_1,STR_1,Rhys.L.Yeomans@team.telstra.com,,,TOMAKIN WATER RESERVOIR MOB,188172,AMPLITEL,,,,Mar 25 2022  5:32PM,,,IRM@excelriggingservices.com.au,,,,C (Medium),A,POLE STEEL,25.0,2007-02-12,-35.82732,150.16992,NOT PAINTED,36.24031829833984,1.7103875815605258
74,110,2469,NSW002469,45498,NSW002469-13,Routine Maintenance,NSW002469_STR_1,Surface/light corrosion on foundation strengthening plate bolts,2022-10-03,4B - PM3 - 4 Years,Treat (wire brush and apply protective coating of cold gal) to bolts on structure foundation strengthening plate.  RPAS IRM 2025 inspectors claim fixed.  Very minor can still be seen on bolt ends.  No change.  Issue closed. DK.,2C - PM4 - 5 Years,PM3,,,,2025-02-26,188372_1,STR_1,Debby Kirkwood,,,SEVEN HILLS SHOPS PROSPECT HWY,188372,AMPLITEL,,,2026-10-02,Feb 26 2025  9:57AM,2025-02-26,2022-10-03,Debby Kirkwood,,,,C (Medium),A,POLE STEEL,19.0,2004-11-01,-33.775855,150.93203,NOT PAINTED,42.36690139770508,27.111319266117565
75,111,2470,NSW002470,52786,NSW002470-11,Planned Maintenance,NSW002470_STR_1,Pre-existing issue: Corrosion occurring on the structure behind the RRU mount @ 19m,2023-08-19,4B - PM3 - 4 Years,"RPAS IRM 15-08-23:  Refurbish the structure body where paint is peeling away and corrosion is occuring.  Structure exposed at 19m behind RRU mount, as well as patches at 12m to 14m).",2A - MON,PM3,,,,,188491_1,STR_1,Debby Kirkwood,,,KINGS LANGLEY RAVENHILL ST,188491,AMPLITEL,,,2027-08-18,,,2023-08-19,,,,,C (Medium),A,POLE STEEL,19.1,2004-08-02,-33.7425027,150.92334789,ENVIRONMENT / AESTHETIC,57.70451354980469,30.231501621364004
76,112,2470,NSW002470,15782,NSW002470-4,Planned Maintenance,NSW002470_STR_1,Corrosion occurring on the structure behind the RRU mount @ 19m,2022-01-20,2A - MON,Investigate the corrosion occurring to the structure behind the RRU mount @ 19m.  Appears to be only surface at IRM 2021.  Monitor and report on condition or any action that may need to be taken at next inspection.  Replaced with new issue 2023.,2A - MON,MON,Legacy Status: MON,,,2023-08-15,188491_1,STR_1,IRM@excelriggingservices.com.au,,,KINGS LANGLEY RAVENHILL ST,188491,AMPLITEL,,,,Aug 19 2023  4:46PM,2023-08-19,,Debby Kirkwood,,,,C (Medium),A,POLE STEEL,19.1,2004-08-02,-33.7425027,150.92334789,ENVIRONMENT / AESTHETIC,57.70451354980469,30.231501621364004
77,113,2470,NSW002470,15781,NSW002470-3,Planned Maintenance,NSW002470_STR_1,Base of structure covered in debris,2021-08-26,1E - NSV,Clean away debris from base of structure and around base of structure check for any defect or corrosion.  Report on cracking in foundation if a concern.,1E - NSV,NSV,Legacy Status: NSV,,,2023-08-15,188491_1,STR_1,Rhys.L.Yeomans@team.telstra.com,,,KINGS LANGLEY RAVENHILL ST,188491,AMPLITEL,,,2026-05-17,Aug 19 2023  4:45PM,2023-08-19,,Debby Kirkwood,,,,C (Medium),A,POLE STEEL,19.1,2004-08-02,-33.7425027,150.92334789,ENVIRONMENT / AESTHETIC,57.70451354980469,30.231501621364004
78,114,2474,NSW002474,15798,NSW002474-3,Planned Maintenance,NSW002474_STR_1,Wire mesh bird proofing top of head frame is not galvanised and starting surface corrosion on head frame.,2011-03-24,1E - NSV,Replace bird proofing mesh with new galvanised wire mesh on next site visit.,1E - NSV,FXD,Legacy Status: NSV,SP20141511 WO3000,29/02/2012 12:00:00 AM,2015-03-18,154568_1,STR_1,IRM@excelriggingservices.com.au,,,SHELLHARBOUR SEWERAGE WORKS MOB,154568,AMPLITEL,,,,May 28 2015  5:03PM,,,IRM@excelriggingservices.com.au,,,,E (Very High),A,POLE STEEL,35.0,2006-04-18,-34.56853,150.86603,NOT PAINTED,3.770923852920532,0.18579006666665532
79,115,2474,NSW002474,46562,NSW002474-7,Routine Maintenance,NSW002474_STR_1,Surface/light corrosion on strengthening channel bolt threads,2022-12-13,3C - PM3 - 2 Years,Treat (wire brush and apply protective coat of cold gal) to surface corrosion on strengthening channel bolt threads.  Superceeded by new issue.,2C - PM4 - 5 Years,PM3,,,,2023-07-31,154568_1,STR_1,Debby Kirkwood,,,SHELLHARBOUR SEWERAGE WORKS MOB,154568,AMPLITEL,,,2024-12-11,Jul 31 2023  6:36PM,2023-07-31,2022-12-13,Debby Kirkwood,,,,E (Very High),A,POLE STEEL,35.0,2006-04-18,-34.56853,150.86603,NOT PAINTED,3.770923852920532,0.18579006666665532
80,116,2474,NSW002474,51105,NSW002474-10,Minor Maintenance,NSW002474_STR_1,Surface to light corrosion on approx 200 bolts on 3 x C-channel strengthning stiffeners on monopole from base to 25m height.,2023-07-31,2C - PM4 - 5 Years,"RPAS IRM 25-07-23:  Refurbish (wire brush and apply protective coating of cold gal) to approx 200 bolt threads that secure the structure upgrade (external stiffeners x 3), GL to 25m.",3C - PM3 - 2 Years,PM4,,,,,154568_1,STR_1,Debby Kirkwood,,,SHELLHARBOUR SEWERAGE WORKS MOB,154568,AMPLITEL,,,2028-07-29,,,2023-07-31,,,,,E (Very High),A,POLE STEEL,35.0,2006-04-18,-34.56853,150.86603,NOT PAINTED,3.770923852920532,0.18579006666665532
81,117,2480,NSW002480,15811,NSW002480-2,Planned Maintenance,NSW002480_STR_1,Surface/light corrosion on antenna collar mount hardware,2018-10-31,3C - PM3 - 2 Years,TIM to review the F03 & photos.  Corrosion on antenna collar mount hardware.  (Treat and wire brush all collar mount strap corroded threaded rods.  Report at next inspection).,1E - NSV,FXD,Legacy Status: PM3,,,2022-05-16,190332_1,STR_1,IRM@excelriggingservices.com.au,,,MAYFIELD EAST GEORGE ST,190332,AMPLITEL,,,2022-03-25,May 16 2022 11:11AM,2022-05-16,,Patrick Kennedy,,,,C (Medium),A,POLE STEEL,23.0,2007-11-27,-32.899277,151.75233,NOT PAINTED,9.050262451171877,3.4430444952451635
82,118,2494,NSW002494,15848,NSW002494-2,Planned Maintenance,NSW002494_STR_1,Hold down bolts suffering surface to light corrosion,2022-03-01,2A - MON,Monitor the surface to light corrosion forming on the structure hold down bolts.,2A - MON,MON,Legacy Status: MON,,,,33289_1,STR_1,IRM@excelriggingservices.com.au,,,TOMAGO TOMAGO RD,33289,AMPLITEL,,,,,,,,,,,C (Medium),A,POLE STEEL,35.0,2005-05-04,-32.826405,151.71683,ENVIRONMENT / AESTHETIC,5.815431594848633,10.200161832883778
83,119,2520,NSW002520,15939,NSW002520-2,Planned Maintenance,NSW002520_STR_1,Medium corrosion present. All items inspected & all corrosion recorded.,2016-08-09,4B - PM3 - 4 Years,Towers Planning to review Structure Corrosion Report.RRU mounts replaced under project 2020. NA19692.01.,3E - TFP / EM3 - 30 Days,FXD,Legacy Status: PM3,SP20161711 WO1000,17/01/2012 12:00:00 AM,2020-05-01,197011_1,STR_1,IRM@excelriggingservices.com.au,,,CROMER SOUTH CREEK RD,197011,AMPLITEL,,,,May  1 2020  4:01PM,,,Peter.R.Grogan@team.telstra.com,,,,C (Medium),A,POLE CONCRETE,25.0,2007-11-16,-33.739487,151.28622,NOT PAINTED,12.62958717346191,1.679409923671174
84,120,2537,NSW002537,40747,NSW002537-5,Planned Maintenance,NSW002537_STR_1,AMS: Structure earth straps suffering medium to heavy corrosion.,2022-05-29,3C - PM3 - 2 Years,AMS: Refurbish and or repair structure earth straps where necessary.  Treat (wire brush & apply cold gal).,2C - PM4 - 5 Years,PM3,,,,,199312_1,STR_1,Debby Kirkwood,,,SHORTLAND TREATMENT PLANT,199312,AMPLITEL,,,,Aug  3 2023  2:40PM,2023-08-03,2022-05-29,Christopher Prause,,,,C (Medium),A,POLE STEEL,30.0,2007-12-20,-32.88126,151.68425,NOT PAINTED,18.36034202575684,10.143850966254847
85,121,2605,NSW002605,40517,NSW002605-9,Planned Maintenance,NSW002605_STR_1,Threaded rod installed at top of steel jacket upgrade suffering corrosion,2022-04-16,4B - PM3 - 4 Years,"Treat (wash off contaminants, wire brush & apply protective coating) to newly installed threaded rods at top of steel jacket upgrade.  RPAS IRM 24-7-23: found to have been treated and cold gal applied.  FXD.",2C - PM4 - 5 Years,PM3,,,,2023-07-31,209474_1,STR_1,Debby Kirkwood,,,TUROSS HEAD,209474,AMPLITEL,,,,Jul 31 2023  7:18PM,2023-07-31,2022-04-16,Debby Kirkwood,,,,E (Very High),A,POLE STEEL,23.8,2008-06-16,-36.059672,150.129544,ENVIRONMENT / AESTHETIC,61.40460586547852,0.803145264226116
86,122,2631,NSW002631,46401,NSW002631-8,Routine Maintenance,NSW002631_STR_1,Feeder window @ 24m cover plate bolts suffering from Medium corrosion,2022-11-25,4B - PM3 - 4 Years,"Replace bolts on feeder window covering, RPAS IRM 18-11-22 thought to be suffering medium corrosion.  Currently only 3 x bolts securing plate to structure.  Install an additional 3 x more bolts to secure plate back to structure.",1C - MON,PM3,,,,,212060_1,STR_1,Debby Kirkwood,,,SCARBOROUGH RAILWAY AV,212060,AMPLITEL,,,2026-11-24,,,2022-11-25,,,,,E (Very High),A,POLE STEEL,25.0,2006-05-20,-34.26494,150.96484,ENVIRONMENT / AESTHETIC,111.7985916137695,0.2503469429389103
87,123,2668,NSW002668,16397,NSW002668-1,Planned Maintenance,NSW002668_STR_1,Heavy corrosion on structure foundation screw pile anchors.,2020-05-13,3D - PM1 / SMB - 3-6 Months,"PDS 50025342, SP30083794, WO0020, PMO 410044240, MOOROOLBARK, ID 213128, NSW, 2019/20, SCREW-PILE GUY ANCHOR REMEDIATION.Towers Planning to engage structural engineer for assessment of why screw pile anchor failed 13MAY20.Mast guy 1 anchor heavliy corroded and broke away from it foundation support. NCS staff have installed HAZARD warning barrier surrounding the site and reported to P Grogan, M Armour and C Mik. Towers Planning investigating and to carry out remediation.New concrete foundations installed as per Structel report 66832-1/11629825/2 dated 17JUN20.",1E - NSV,FXD,Legacy Status: PM1,SP30083794 WO0020,22/05/2020 12:00:00 AM,2020-08-21,213128_1,STR_1,Peter.R.Grogan@team.telstra.com,,,MOOROOLBARK,213128,AMPLITEL,150000,,,Oct 14 2020  9:02AM,,,Peter.R.Grogan@team.telstra.com,,,,B (Low),A,MAST GUYED,20.5,2004-11-08,-35.0721,144.338177778,NOT PAINTED,75.05714416503906,59.56899687399973
88,124,2691,NSW002691,16467,NSW002691-2,Planned Maintenance,NSW002691_STR_1,Surface/light corrosion where paint is flaking from the structure,2021-11-30,4B - PM3 - 4 Years,Paint is flaking from all over the structure in large chunks.  Many of the exposed patches of structure are suffering surface to light corrosion.  Spot treat corrosion or re-paint entire structure.  IRM 4-5-22: Treat - wire brush the corrosion and paint flakes on the structure occurring between 15m to 20m.  Apply protective coating of cold gal to the affected area.  Structure is painted light grey.  Corrosion is occurring where paint is peeling off.  Re-paint structure.,2C - PM4 - 5 Years,PM3,Legacy Status: PM3,,,,213859_1,STR_1,IRM@excelriggingservices.com.au,,,SCHOFIELDS JUNCTION RD,213859,AMPLITEL,,,,Aug  3 2023  2:43PM,2023-08-03,,Christopher Prause,,,,C (Medium),A,POLE STEEL,28.8,2006-10-26,-33.69886,150.87745,ENVIRONMENT / AESTHETIC,32.01324844360352,30.142142146032022
89,125,2691,NSW002691,16468,NSW002691-3,Planned Maintenance,NSW002691_STR_1,No structural grout under base of structure,2021-11-30,4B - PM3 - 4 Years,Inspect the base of the structure and the bolt threads between the base & foundation for any defect or signs of corrosion.  If surface to light corrosion exists sand blast & apply a protective coating.  If parent metal is missing do not install grout.  Otherwise install non-shrink structural grout with a 60mpa minimum.,1E - NSV,PM3,Legacy Status: PM3,,,,213859_1,STR_1,IRM@excelriggingservices.com.au,,,SCHOFIELDS JUNCTION RD,213859,AMPLITEL,,,,Aug  3 2023  2:43PM,2023-08-03,,Christopher Prause,,,,C (Medium),A,POLE STEEL,28.8,2006-10-26,-33.69886,150.87745,ENVIRONMENT / AESTHETIC,32.01324844360352,30.142142146032022
90,126,2706,NSW002706,16525,NSW002706-3,Planned Maintenance,NSW002706_STR_1,Refer to Inspection 23/08/2018 Rusted bandit strap securing RRU unitsSite Inspection,2018-11-29,4C - TFP / PM3 - 18 Months,Replaced bandit strap securing RRU units.  Wire brushed & fixed at IRM 2022.,3E - TFP / EM3 - 30 Days,FXD,Legacy Status: PM3,,,2022-05-06,214144_1,STR_1,negin.eskandariyeh@team.telstra.com,,,SOUTH DURRAS FERN DRIVE,214144,AMPLITEL,,,2019-03-07,May 17 2022  4:05PM,2022-05-17,,Debby Kirkwood,,,,E (Very High),A,POLE CONCRETE,30.0,2007-02-20,-35.65591,150.28813,NOT PAINTED,40.49618911743164,0.7406212905345935
91,127,2713,NSW002713,45273,NSW002713-6,Routine Maintenance,NSW002713_STR_1,Build up of moss and algae on grout at base of pole,2022-09-14,4B - PM3 - 4 Years,Monitor the grout at the base of pole for deterioration or signs of corrosion bleeding through from structure.  Very wet at base of pole.  Signs of a lot of water pooling.  Large amount of algae and moss from foundation up base of pole.  Monitor the structure hold down bolts for any corrosion.,1C - MON,PM3,,,,,214170_1,STR_1,Debby Kirkwood,,,TARALGA CMTS,214170,AMPLITEL,,,2026-09-13,,,2022-09-14,,,,,B (Low),A,POLE STEEL,25.0,2005-11-29,-34.3993208,149.8117608,NOT PAINTED,898.2737426757812,101.48361661819561
92,128,2752,NSW002752,48806,NSW002752-6,Routine Maintenance,NSW002752_STR_1,Structure base/foundation suffering very minor corrosion staining,2023-03-11,2A - MON,Check the structure base/foundation for corrosion at next site visit.  Report any advancement.,1A - MON,MON,,,,,215795_1,STR_1,Debby Kirkwood,,,BILAMBIL CMTS,215795,AMPLITEL,,,,,,2023-03-11,,,,,C (Medium),B,POLE STEEL,20.0,2007-07-26,-28.22001,153.44956,NOT PAINTED,245.6177673339844,3.4595072248076684
93,129,2759,NSW002759,53823,NSW002759-5,Routine Maintenance,NSW002759_STR_1,Very minor corrosion staining around the structure base,2024-03-21,4B - PM3 - 4 Years,F03 14-11-23:  Further investigate the very minor corrosion staining occuring under the bottom edge of the structure base and grout.  Grout and foundation are stained from previous pile up of pine needles and debris.  So not sure if the white patches on the grout are clean spots or bleaching.  NOTE: Inspectors found drain holes in grout completely blocked at inspection (cleared).,2A - MON,PM3,,,,,216360_1,STR_1,Debby Kirkwood,,,MILPERRA - M5 MOTORWAY CMTS,216360,AMPLITEL,,,2028-03-20,,,2024-03-21,,,,,C (Medium),A,POLE STEEL,28.8,2006-01-17,-33.94596,150.97284,NOT PAINTED,9.751579284667969,15.816829478046387
94,130,2842,NSW002842,51101,NSW002842-8,Planned Maintenance,NSW002842_STR_1,Surface-Light corrosion present. All items inspected & all corrosion recorded,2023-07-31,5C - PM2 - 12 Months,"RPAS IRM 26-07-23: Towers to determine if structural grout needs to be removed for further investigation of the condition of the hold down bolts within.  Corrosion staining on structure base that may or may not be coming from between the base and grout.  Some bleaching can be seen in the grout. TIM Reviewed, Monitor next inspection.",1A - MON,PM2,,,,2024-05-30,221583_1,STR_1,Debby Kirkwood,,,SHELLHARBOUR RON COSTELLO OVAL,221583,AMPLITEL,,,2024-07-30,May 30 2024 12:54PM,2024-05-30,2023-07-31,Adam Jaggard,,,,E (Very High),A,POLE STEEL,23.8,2008-09-10,-34.583336,150.86989,ENVIRONMENT / AESTHETIC,3.099503517150879,0.3510385272177314
95,131,2868,NSW002868,17205,NSW002868-3,Planned Maintenance,NSW002868_STR_1,Medium Corrosion to all Earth Straps at Base of Pole and Hut.,2005-02-18,4A - PM4 - 7 Years,Treat Medium Corrosion to all Earth Straps at Base of Pole and Hut.,1A - MON,FXD,Legacy Status: NSV,SP10244017 WO0001,1/07/2008 12:00:00 AM,2008-08-19,45540_1,STR_1,Vicki.Schluter@team.telstra.com,,,CORAMBA EXCHANGE,45540,AMPLITEL,,,,Aug 28 2008 12:33PM,,,IRM@excelriggingservices.com.au,,,,C (Medium),A,POLE STEEL,20.0,2005-06-07,-30.222104165,153.014443533,NOT PAINTED,101.9008865356445,12.689787989956221
96,132,2868,NSW002868,17204,NSW002868-2,Planned Maintenance,NSW002868_STR_1,Corrosion to hinges on Fat Boy Pole door,2005-02-18,1D - NSV,Treat Corrosion to hinges on Fat Boy Pole door. 100mm X 50mm / 5mm Thickness 65mmX10mm Bolts x 4  25mm x 4.,1A - MON,FXD,Legacy Status: NSV,SP10244017 WO0001,1/07/2008 12:00:00 AM,2008-08-19,45540_1,STR_1,Vicki.Schluter@team.telstra.com,,,CORAMBA EXCHANGE,45540,AMPLITEL,,,,Aug 28 2008 12:33PM,,,IRM@excelriggingservices.com.au,,,,C (Medium),A,POLE STEEL,20.0,2005-06-07,-30.222104165,153.014443533,NOT PAINTED,101.9008865356445,12.689787989956221
97,134,3016,NSW003016,45672,NSW003016-6,Planned Maintenance,NSW003016_STR_1,"Pole base hold down threads are too short, resulting in the top locking nuts not taking up all the way.",2022-10-18,3B - PM4 - 5 Years,"Remove the existing top locking nuts, and replace them with 32XM36 8.8 grade galvanised half nuts (RPAS IRM 18-4-23 FIXED Installed Galvanised hex thin nuts and Wire brush & cold galv spray corrosion)",2B - MON,PM4,,,,2023-04-18,231570_1,STR_1,Adam Jaggard,,,LOT 2 HODDLE ST BURRAWANG,231570,AMPLITEL,,,2027-10-17,Apr 27 2023 10:06AM,2023-04-27,2022-10-18,Debby Kirkwood,,,,C (Medium),A,POLE STEEL,40.0,2007-02-20,-34.594963204,150.506697994,ENVIRONMENT / AESTHETIC,803.6708984375,33.397162329961525
98,135,3016,NSW003016,49150,NSW003016-7,Routine Maintenance,NSW003016_STR_1,Dissimilar metal corrosion on Feeder window grill  causing medium corrosion at 39m height,2023-04-27,3B - PM4 - 5 Years,Replace pole feeder window bird mesh @ 39m with a reasonably good quality square aviary mesh.,1C - MON,PM4,,,,,231570_1,STR_1,Debby Kirkwood,,,LOT 2 HODDLE ST BURRAWANG,231570,AMPLITEL,,,2028-04-25,,,2023-04-27,,,,,C (Medium),A,POLE STEEL,40.0,2007-02-20,-34.594963204,150.506697994,ENVIRONMENT / AESTHETIC,803.6708984375,33.397162329961525
99,136,3037,NSW003037,48855,NSW003037-3,Routine Maintenance,NSW003037_STR_1,"10km speed limit sign was installed on tower using metal cables, this maybe a issue with Dissimilar metal",2023-03-17,1A - MON,Monitor the attachment of 'other owner' signage on the structure.  RPAS IRM 06-03-23 found a cardboard speed limit sign loosely attached to a tower leg with twitching wire.  Monitor wire/tower for any potential corrosion.,1C - MON,MON,,,,,232929_1,STR_1,Debby Kirkwood,,,ABERMAIN CESSNOCK RD,232929,AMPLITEL,,,,,,2023-03-17,,,,,C (Medium),A,TOWER STEEL,50.0,2009-09-24,-32.83521,151.45503,NOT PAINTED,46.36614227294922,31.0974677836102
100,137,3100,NSW003100,17868,NSW003100-2,Planned Maintenance,NSW003100_STR_1,Base of structure and foundation covered in debris,2021-12-13,4B - PM3 - 4 Years,Clear all debris from base of structure and structure foundation.  Investigate rag bolts for any corrosion.,2C - PM4 - 5 Years,PM3,Legacy Status: PM3,,,,238350_1,STR_1,IRM@excelriggingservices.com.au,,,BAROOGA CMTS,238350,AMPLITEL,,,,Aug  3 2023  2:49PM,2023-08-03,,Christopher Prause,,,,B (Low),A,POLE STEEL,35.0,2007-02-16,-35.904815,145.688469,NOT PAINTED,114.1050415039062,1.5863805485025748
101,138,3129,NSW003129,17943,NSW003129-2,Planned Maintenance,NSW003129_STR_1,Top of structure flange bolts suffering surface to medium corrosion,2021-05-11,3C - PM3 - 2 Years,Replace 1 x M20 x 80mm bolt/nut/washer suffering medium corrosion at the top of the structure (33.5m).  The remaining seven are suffering light corrosion.  Treat these (wire brush & galmet).  F03_050521 for photos.,2C - PM4 - 5 Years,PM3,Legacy Status: PM3,,,,240644_1,STR_1,IRM@excelriggingservices.com.au,,,TWEED HEADS SOUTH WEST,240644,AMPLITEL,,,2023-05-11,May 11 2021  1:42PM,,,IRM@excelriggingservices.com.au,,,,C (Medium),B,POLE STEEL,35.0,2009-08-27,-28.20761,153.52359,ENVIRONMENT / AESTHETIC,20.50051689147949,3.5529226240055714
102,139,3153,NSW003153,18019,NSW003153-4,Planned Maintenance,NSW003153_STR_1,"Surface-Light corrosion present. All items  inspected, however not all corrosion recorded",2021-09-29,2C - PM4 - 5 Years,Towers Infrastructure Planning (TIM) to review Structure Corrosion Report,1C - MON,FXD,Legacy Status: PM4,,,2022-03-27,242821_1,STR_1,Rhys.L.Yeomans@team.telstra.com,,,LONG BEACH BLAIRS RD,242821,AMPLITEL,,,,Mar 27 2022  4:52PM,,,IRM@excelriggingservices.com.au,,,,E (Very High),A,POLE CONCRETE,35.0,2008-06-16,-35.695763,150.21712,ENVIRONMENT / AESTHETIC,70.5359115600586,1.0845621828089749
103,140,3194,NSW003194,48634,NSW003194-4,Routine Maintenance,NSW003194_STR_1,The entry point of steel into footing of the tower legs are suffering from light corrosion.,2023-02-15,2D - PM2 - 12 Months,"PDS 50037127, SP30104204, FY24 ARCHOS PLANNED MAINTENANCE PROGRAM – Amplitel. RPAS IRM 07-02-23: Remove the existing grout base of the tower legs, investigate the corrosion occuring, looking for any parent metal loss.  Report any loss or defect found.  Otherwise refurbish base plates by sandblasting, applying a protective coating and installing non shrink grout, 60mpa minimum.",2A - MON,PM2,,30104204,50037127,2023-09-07,246854_1,STR_1,Debby Kirkwood,,,COOPERABUNG PACIFIC HWY,246854,AMPLITEL,,,2024-02-15,Sep  7 2023  7:18PM,2023-09-07,2023-02-15,Adam Jaggard,,,,C (Medium),A,TOWER STEEL,60.0,2008-09-02,-31.28131,152.81517,NOT PAINTED,89.77818298339844,14.63929792827789
104,141,3273,NSW003273,46703,NSW003273-2,Routine Maintenance,NSW003273_STR_1,The weld joints of the strengthening support C- channels at 8m & 13m height are suffering from surface corroison.,2023-01-13,4B - PM3 - 4 Years,Treat (wire brush and apply protective coating of cold gal) to joint plates in structure strengthening upgrade channel stiffners (approx 8. & 13m).,1C - MON,PM3,,,,,252514_1,STR_1,Debby Kirkwood,,,DUNGOG UNSELECTED,252514,AMPLITEL,,,2027-01-12,,,2023-01-13,,,,,C (Medium),A,POLE STEEL,30.0,2008-03-07,-32.327710952,151.959703528,NOT PAINTED,350.9673156738281,36.22721597231073
105,142,3308,NSW003308,48720,NSW003308-3,Routine Maintenance,NSW003308_STR_1,Cracks visible in grouting base of the pole,2023-02-27,2B - MON,Drone FY21 14-07-21: Determine if it is a poor grout installation or if some defect is present base of the pole.  Check for any corrosion.  Towers to determine if grout is to be removed & re installed.,1A - MON,MON,,,,,31774_1,STR_1,Debby Kirkwood,,,HORNSBY HEIGHTS RESERVOIR,31774,AMPLITEL,,,,Apr  2 2024  4:38PM,2024-04-02,2023-02-27,Adam Jaggard,,,,C (Medium),A,POLE CONCRETE,37.0,2008-09-16,-33.65992,151.09198,NOT PAINTED,211.6089935302734,11.702282829913777
106,143,3351,NSW003351,18614,NSW003351-2,Planned Maintenance,NSW003351_STR_1,Antenna mount u-bolt (black steel) suffering light corrosion,2020-05-11,2C - PM4 - 5 Years,Replace with 1 x ss M16 89OD u-bolt @ 30m headframe antenna mount suffering light corrosion at IRM 2020 (wire brushed & galmet treated 2020).,2C - PM4 - 5 Years,PM4,Legacy Status: PM4,,,,255769_1,STR_1,IRM@excelriggingservices.com.au,,,ARMIDALE FITTLER LN,255769,AMPLITEL,,,2025-01-30,Aug  3 2023  2:53PM,2023-08-03,,Christopher Prause,,,,B (Low),A,POLE CONCRETE,30.0,2008-09-16,-30.48503,151.66955,ENVIRONMENT / AESTHETIC,1077.255737304688,147.32647149755428
107,144,3357,NSW003357,42945,NSW003357-3,Planned Maintenance,NSW003357_STR_1,Light/medium corrosion on structure earth strap,2022-08-12,4B - PM3 - 4 Years,Refurbish the structure earth strap found to be suffering light/medium corrosion at IRM 2021.  If strap is broken or heavily corroded repair.,2C - PM4 - 5 Years,PM3,,,,,255854_1,STR_1,Debby Kirkwood,,,ARCADIA ARCADIA RD,255854,AMPLITEL,,,,Aug  3 2023  2:53PM,2023-08-03,2022-08-12,Christopher Prause,,,,C (Medium),A,POLE CONCRETE,30.0,2010-09-23,-33.61764,151.05745,ENVIRONMENT / AESTHETIC,217.3991088867188,11.618897252041386
108,145,3415,NSW003415,45345,NSW003415-2,Routine Maintenance,NSW003415_STR_1,Pole body ladder slots suffering from light corrosion (Height: 6m & 13m),2022-09-24,4B - PM3 - 4 Years,Treat (wire brush and apply protective coating of cold gal) to structure ladder slots suffering surface/light corrosion (at 6m & 13m).,1C - MON,PM3,,,,,328819_1,STR_1,Debby Kirkwood,,,ALLAMBIE HEIGHTS ROOSEVELT AVE,328819,AMPLITEL,,,2026-09-23,,,2022-09-24,,,,,C (Medium),A,POLE STEEL,20.0,2019-11-05,-33.767135,151.247115,ENVIRONMENT / AESTHETIC,127.3749237060547,3.6892758365165133
109,146,3415,NSW003415,45346,NSW003415-3,Routine Maintenance,NSW003415_STR_1,Feeder window bolts missing two bolts and suffering from medium corrosion (Height: 10m),2022-09-24,4B - PM3 - 4 Years,"Install 8 x bolts at structure feeder window (10m) cover, ensure cover is secure.",1C - MON,PM3,,,,,328819_1,STR_1,Debby Kirkwood,,,ALLAMBIE HEIGHTS ROOSEVELT AVE,328819,AMPLITEL,,,2026-09-23,,,2022-09-24,,,,,C (Medium),A,POLE STEEL,20.0,2019-11-05,-33.767135,151.247115,ENVIRONMENT / AESTHETIC,127.3749237060547,3.6892758365165133
110,147,3467,NSW003467,18844,NSW003467-5,Planned Maintenance,NSW003467_STR_1,Medium Corrosion present. All items inspected & all corrosion recorded,2021-09-27,3C - PM3 - 2 Years,Towers Infrastructure Planning (TIM) to review Structure Corrosion Report.  Re review of the drone F01 found no corrosion reported.,2B - MON,FXD,Legacy Status: PM3,,,2022-03-14,259428_1,STR_1,Rhys.L.Yeomans@team.telstra.com,,,NORTH NOWRA GEARY PL,259428,AMPLITEL,,,,Mar 14 2022  1:17PM,,,IRM@excelriggingservices.com.au,,,,C (Medium),A,POLE CONCRETE,25.0,2009-12-22,-34.85915,150.57096,NOT PAINTED,71.81513977050781,15.119918754967543
111,148,3712,NSW003712,19288,NSW003712-2,Planned Maintenance,NSW003712_STR_1,Light to medium corrosion on structure earth,2022-02-10,5B - PM3 - 3 Years,"Refurbish the structure earth connection at the base of the pole, found to be suffering light to medium corrosion.",2C - PM4 - 5 Years,PM3,Legacy Status: PM3,,,,277716_1,STR_1,IRM@excelriggingservices.com.au,,,MOONBI BETTS LANE,277716,AMPLITEL,,,,Aug  3 2023  2:57PM,2023-08-03,,Christopher Prause,,,,B (Low),A,POLE CONCRETE,25.0,2010-11-17,-31.034144,151.054092,NOT PAINTED,518.91162109375,179.5795140396108
112,149,3748,NSW003748,19334,NSW003748-2,Planned Maintenance,NSW003748_STR_1,The base of the pole has cracking within the grout and significant water ingress in these areas.,2021-08-20,4C - TFP / PM3 - 18 Months,"Assess the condition of the base, determine if there is any corrosion on the bolts not visible due the water ingress and repair/replace if necessary",2C - PM4 - 5 Years,PM3,Legacy Status: PM3,,,,278447_1,STR_1,Rhys.L.Yeomans@team.telstra.com,,,DURAMANA GLEN OUTRAM LANE,278447,AMPLITEL,,,2023-08-20,Aug  3 2023  2:57PM,2023-08-03,,Christopher Prause,,,,B (Low),A,POLE CONCRETE,40.0,2010-12-13,-33.309421,149.594464,NOT PAINTED,834.2532958984375,145.77868028627307
113,150,3756,NSW003756,19341,NSW003756-1,Planned Maintenance,NSW003756_STR_1,The concrete foundation needs to be cleared away so the bolts are exposed to reduce risk of corrosion,2021-08-20,4C - TFP / PM3 - 18 Months,Clear away the gravel from the bolts and asses them for corrosion or defect.,2C - PM4 - 5 Years,PM3,Legacy Status: PM3,,,,278597_1,STR_1,Rhys.L.Yeomans@team.telstra.com,,,MANGOPLAH YERONG CREEK RD,278597,AMPLITEL,,,2022-08-20,Aug  3 2023  2:57PM,2023-08-03,,Christopher Prause,,,,B (Low),A,POLE CONCRETE,40.0,2011-03-18,-35.37038,147.21471,NOT PAINTED,287.7321472167969,65.93424076219368
114,151,3764,NSW003764,19351,NSW003764-2,Planned Maintenance,NSW003764_STR_1,Surface corrosion on gantry bolts.,2021-09-09,2C - PM4 - 5 Years,Review and repair.,1A - MON,FXD,Legacy Status: PM4,,,2022-02-10,278847_1,STR_1,Rhys.L.Yeomans@team.telstra.com,,,GUNNEDAH GEORGE ST,278847,AMPLITEL,,,,Feb 10 2022  1:27PM,,,IRM@excelriggingservices.com.au,,,,B (Low),A,POLE CONCRETE,30.0,2011-02-11,-30.99005,150.243008,ENVIRONMENT / AESTHETIC,292.6539001464844,227.15760140650846
