Repository: ShamEgo/DAP

# Parallel Coordinates Builder

This is the Data Arena's parallel coordinates builder that was created for use with the DAVM.
Its a python script that uses a parallel coordinates web page created by Kai Chang as a template and places the given csv data into the json data file.

## More information
More info about Parallel Coordinates and this implementation can be found here: 

https://syntagmatic.github.io/parallel-coordinates/
https://github.com/syntagmatic/parallel-coordinates

File: Page 1 and 2/corrosion_issues.csv (part 12 of 26)
,Unnamed: 0,SiteId,SiteRef,SiteOpenIssueId,IssueID,Issue Type,AMSAssetRef,IssueDescription,IssueCreated,RiskRating,WorkRequired,ResidualRisk,Status,Comments,S/P No,PDS I/P No,FixedDate,address_tower_id,AssetRef,RaisedBy,ResolutionComments,ResolvedbyProject,SiteName,TelstraAddressID,Asset Owner CompanyName,OpExEstimate,CapExEstimate,ReviewDate,DateLastUpdated,_LastEditDate,_CreatedDate,UserLastUpdated,ResourcesNeeded,CreatedbyProject,PMProjectRef,CorrosionRegionType,WindRegionType,StructureClassCode,Height,StructureInstallationDate,Latitude,Longitude,PaintingType,Land_Elevation,distance_km
593,4616,2055,SA002055,53186,SA002055-7,Minor Maintenance,SA002055_STR_1,All Leg flanges/Spices on structure suffering medium corrosion 0- 30 mtrs,2023-10-18,3C - PM3 - 2 Years,"IRM_280923:Moisture appears to be building under the painted surfaces of all Leg Splices, creating corrosion.(Including structure base flange and structural hold down threads.) Bolts on all splices affected (M20 X 75)and suffering light corrosion. Suggest surface prep,refurbish, clean and remove all contaminents and apply Amplitel paint procedure 122. Photos _037 to _037-7.",2A - MON,PM3,,,,,10446_2,STR_1,Shaun O&#39;malley,,,ELLISTON CMTS,10446,AMPLITEL,,,2025-10-17,Oct 18 2023 12:44PM,2023-10-18,2023-10-18,Shaun O&#39;malley,,,,E (Very High),A,MAST GUYED,30.0,2019-06-20,-33.657032203,134.889710591,NOT PAINTED,33.84701919555664,0.38835609754506173
594,4617,2055,SA002055,53187,SA002055-8,Minor Maintenance,SA002055_STR_1,All Guy Wires suffering Light to medium corrosion,2023-10-18,4B - PM3 - 4 Years,IRM_280923: Salt/ calcium crust build up on guy wires. (Guys were greased on install) Light and medium corrosion evident in areas. Monitor and Report condition next Inspection. Photos_038.,2B - MON,PM3,,,,,10446_2,STR_1,Shaun O&#39;malley,,,ELLISTON CMTS,10446,AMPLITEL,,,2027-10-17,Oct 18 2023  1:06PM,2023-10-18,2023-10-18,Shaun O&#39;malley,,,,E (Very High),A,MAST GUYED,30.0,2019-06-20,-33.657032203,134.889710591,NOT PAINTED,33.84701919555664,0.38835609754506173
595,4618,2157,SA002157,14560,SA002157-5,Planned Maintenance,SA002157_STR_1,Site Inspection,2011-02-22,2D - PM2 - 12 Months,"""1. Undertake Inspection & Routine Maintenance in accordance with I&RM 010623. It is acceptable that non I&RM accredited Riggers carry out this inspection. Send the completed I&RM F01 Report to I&RM mailbox - [! I&RM Reporting]. 2. Complete a Radio Structure Corrosion Report, to comprehensively detail the severity of corrosion on components that are not adequately refurbished or replaced under this project [TAF0001-667556].  """,1E - NSV,FXD,Legacy Status: FXD,SP14000014 WO0001,26/07/2010 12:00:00 AM,2011-12-20,100249_1,STR_1,Wade.McAuslan@team.telstra.com,,,WOODCROFT MOB,100249,AMPLITEL,,,,May 29 2012  8:14AM,,,Mark.L.Delaine@team.telstra.com,,,,B (Low),A,POLE STEEL,30.0,2003-04-15,-35.123337,138.55289,ENVIRONMENT / AESTHETIC,132.4769287109375,6.878666428525851
596,4619,2157,SA002157,45662,SA002157-7,Routine Maintenance,SA002157_STR_1,Algae collecting on the pole base,2022-10-17,1E - NSV,Clean off the algae at next inspection.  Check there is no corrosion staining underneath it.,1E - NSV,NSV,,,,,100249_1,STR_1,Debby Kirkwood,,,WOODCROFT MOB,100249,AMPLITEL,,,,,,2022-10-17,,,,,B (Low),A,POLE STEEL,30.0,2003-04-15,-35.123337,138.55289,ENVIRONMENT / AESTHETIC,132.4769287109375,6.878666428525851
597,4620,2183,SA002183,14675,SA002183-3,Planned Maintenance,SA002183_STR_1,Medium Corrosion to 850 Panel mount Bolts,2022-01-13,2B - MON,IRM_271121_ REF:029. Monitor corrosion levels next inspection. Replacement would require  Mount Bolts to Suit ARGUS CPA310D-R-CI PANEL (12mm threaded rod ),2A - MON,MON,Legacy Status: MON,,,,106967_1,STR_1,shaun.o'malley@kordia.com.au,,,NARACOORTE CAVES CMTS,106967,AMPLITEL,,,,,,,,,,,B (Low),A,MAST GUYED,50.0,2003-05-20,-37.033791779,140.764741408,NOT PAINTED,85.95914459228516,18.409351152526494
598,4621,2197,SA002197,14728,SA002197-8,Planned Maintenance,SA002197_STR_1,Site Inspection (PM Driver),2011-09-02,2D - PM2 - 12 Months,Undertake Inspection & Routine Maintenance in accordance with I&RM 010623. It is acceptable that non I&RM accredited riggers carry out this inspection. Upload the I&RM report into CANRAD.Complete the Radio Structure Corrosion Report to comprehensively detail the severity of corrosion damage on components that can not adequately refurbished under I&RM.,1A - MON,FXD,Legacy Status: NID,SP14000014 WO0001,26/07/2010 12:00:00 AM,2012-05-31,113030_1,STR_1,michael.c.armour@team.telstra.com,,,LARGS BAY NORTH,113030,AMPLITEL,,,,Jun  1 2012 11:38AM,,,darren.t.chick@team.telstra.com,,,,C (Medium),A,TOWER STEEL,30.0,2003-06-12,-34.821651,138.506354,NOT PAINTED,1.82612931728363,1.3271819492572077
599,4622,2197,SA002197,14723,SA002197-3,Planned Maintenance,SA002197_STR_1,Medium corrosion under platform @ 3m,2020-06-21,5B - PM3 - 3 Years,Refurbish underside of the platform @ 3m where it is suffering what looks to be medium corrosion. FXD- Platform removed,2C - PM4 - 5 Years,PM3,Legacy Status: PM3,,,2023-07-26,113030_1,STR_1,IRM@excelriggingservices.com.au,,,LARGS BAY NORTH,113030,AMPLITEL,,,2023-06-21,Sep 12 2023 11:47AM,2023-09-12,,Shaun O&#39;malley,,,,C (Medium),A,TOWER STEEL,30.0,2003-06-12,-34.821651,138.506354,NOT PAINTED,1.82612931728363,1.3271819492572077
600,4623,2270,SA002270,55731,SA002270-12,Planned Maintenance,SA002270_STR_1,"No grout between the three base plate structure legs and concrete foundation. No corrosion identified at FY24 inspection, although leveling nuts are very close to the foundation, staff will need to chip away the concrete to check the condition of the foundation cage threads. Refer to Photos: SA002270_019 to 025",2024-11-18,2D - PM2 - 12 Months,Refurbish any existing corrosion and grout the underside of the three base plate legs.,2B - MON,PM2,,,,,106288_1,STR_1,Adam Jaggard,,,SNOWTOWN CMTS,106288,AMPLITEL,,,2025-11-18,,,2024-11-18,,,,,B (Low),A,MAST GUYED,40.0,2003-08-14,-33.777677547,138.220385311,NOT PAINTED,106.9479217529297,32.722097549764335
601,4624,2270,SA002270,55482,SA002270-11,Minor Maintenance,SA002270_STR_1,No grout between base of structure legs and concrete,2024-09-10,3C - PM3 - 2 Years,"IRM_310724: Clean underneath, if no corrosion Install grout",2A - MON,PM3,,,,2024-11-18,106288_1,STR_1,Shaun Omalley,,,SNOWTOWN CMTS,106288,AMPLITEL,,,2026-09-10,Nov 18 2024  3:23PM,2024-11-18,2024-09-10,Adam Jaggard,,,,B (Low),A,MAST GUYED,40.0,2003-08-14,-33.777677547,138.220385311,NOT PAINTED,106.9479217529297,32.722097549764335
602,4625,2331,SA002331,15348,SA002331-2,Planned Maintenance,SA002331_STR_1,Surface - Light corrosion present. All items inspected and all corrosion recorded,2021-09-21,3C - PM3 - 2 Years,TIM to review Structure Corrosion Report,2C - PM4 - 5 Years,FXD,Legacy Status: PM3,,,2022-02-14,10893_1,STR_1,Rhys.L.Yeomans@team.telstra.com,,,MARDEN,10893,AMPLITEL,,,,Feb 14 2022 12:44PM,,,IRM@excelriggingservices.com.au,,,,B (Low),A,POLE STEEL,20.0,2004-03-16,-34.895851,138.639468,NOT PAINTED,55.1070671081543,12.494642722154227
603,4626,2545,SA002545,16002,SA002545-2,Planned Maintenance,SA002545_STR_1,Corrosion on external earth bar M10 bolts and nuts,2019-11-26,2C - PM4 - 5 Years,Replace M10 earth bolts and nuts with S/S type,2A - MON,PM4,Legacy Status: PM4,,,,103827_1,STR_1,ross.neilsonh@kordia.com.au,,,MCLAREN VALE NORTH CMTS,103827,AMPLITEL,,,2024-08-16,Aug  3 2023  2:40PM,2023-08-03,,Christopher Prause,,,,B (Low),A,POLE STEEL,30.5,2004-11-01,-35.196504832,138.552719045,NOT PAINTED,117.8391952514648,7.5220110431024905
604,4627,2547,SA002547,55992,SA002547-7,Minor Maintenance,SA002547_STR_1,Leg flange connections suffering light (almost medium) corrosion,2025-01-31,4B - PM3 - 4 Years,"RPAS IRM 21-01-25:  Refurbish (wire brush and apply protective coating) to flange leg connections, most found to be suffering light corrosion with some bordering on medium.  Entire structure suffering light corrosion 10m to 42m.",1C - MON,PM3,,,,,199834_1,STR_1,Debby Kirkwood,,,NULLARBOR ROADHOUSE CMTS,199834,AMPLITEL,,,2029-01-30,,,2025-01-31,,,,,B (Low),A,MAST GUYED,42.0,2004-05-19,-31.449333,130.89806,AVIATION,62.93112945556641,13.743003294352123
605,4628,2558,SA002558,16053,SA002558-4,Planned Maintenance,SA002558_STR_1,Rusty split pins on Guy connection  (Treated),2013-01-07,2C - PM4 - 5 Years,Replace NSV,1A - MON,FXD,Legacy Status: PM4,SP30084456 WO3002,12/04/2019 12:00:00 AM,2020-06-11,201355_1,STR_1,ross.neilsonh@kordia.com.au,,,ROSEDALE CMTS,201355,AMPLITEL,100,,,Jun 18 2020 11:09AM,,,ross.neilsonh@kordia.com.au,,,,B (Low),A,MAST GUYED,60.0,2008-01-23,-34.520694885,138.881206901,ENVIRONMENT / AESTHETIC,250.5035400390625,40.06222659988026
606,4629,2560,SA002560,53046,SA002560-13,Minor Maintenance,SA002560_STR_1,Pre-Existing issue: Underside of flange plate bolts/nuts at 21m & 25m height suffering from light/medium/heavy corrosion,2023-09-21,5C - PM2 - 12 Months,RPAS IRM 16-09-23:  Replace medium/heavily corroded bolts underside flange joints x 2 joint (NOTE - who is owner of pole extension between structure top and headframe?)  Email sent to A.Jaggard 21-09-23.,1C - MON,PM2,IP50037179 will fix this issue.,,,2023-10-05,201361_1,STR_1,Debby Kirkwood,,,PORT ELLIOT,201361,AMPLITEL,,,2024-09-20,Oct  5 2023  2:41PM,2023-10-05,2023-09-21,Adam Jaggard,,,,E (Very High),A,POLE STEEL,23.8,2006-06-14,-35.528633,138.6744,ENVIRONMENT / AESTHETIC,26.89019203186035,0.8428950192442525
607,4630,2560,SA002560,54543,SA002560-14,Minor Maintenance,SA002560_STR_1,"Inside bottom of pole is full of feathers, nesting rubbish and dead birds",2024-06-24,3C - PM3 - 2 Years,"F03 02-04-24:  Install good quality square aviary mesh to open feeders windows on the structure.  VAC truck or similar required to remove the dead birds, bird faeces and nesting materials that have built up in the bottom of the pole.  Check bottom of pole for any corrosion or defect once cleaned out.",2A - MON,PM3,,,,,201361_1,STR_1,Debby Kirkwood,,,PORT ELLIOT,201361,AMPLITEL,,,2026-06-24,,,2024-06-24,,,,,E (Very High),A,POLE STEEL,23.8,2006-06-14,-35.528633,138.6744,ENVIRONMENT / AESTHETIC,26.89019203186035,0.8428950192442525
608,4631,2560,SA002560,16061,SA002560-4,Planned Maintenance,SA002560_STR_1,Flange Bolts @ 21m suffering medium corrosion,2021-02-08,2D - PM2 - 12 Months,"PDS IP50037179, SP30103641, PORT ELLIOT, SA, REF: SA002560, AMPLITEL, FY24, PM – STRUCTURE MAINTENANCE. Replace flange Bolts:  x18  M18 x 75mm + spring washers.   IRM_120121_REF:030. (From drone inspection 14-9-2021, bolts not replace, still require replacement).",3B - PM4 - 5 Years,PM2,Legacy Status: PM3,30103641,50037179,2024-04-04,201361_1,STR_1,shaun.o'malley@kordia.com.au,,32020.0,PORT ELLIOT,201361,AMPLITEL,,,2024-06-20,Jul 31 2023 11:12AM,2023-07-31,,Bruce Smith,2.0,,LCR-32020,E (Very High),A,POLE STEEL,23.8,2006-06-14,-35.528633,138.6744,ENVIRONMENT / AESTHETIC,26.89019203186035,0.8428950192442525
609,4632,2566,SA002566,16082,SA002566-1,Planned Maintenance,SA002566_STR_1,Structure base choked with debris and rubbish,2022-02-18,1E - NSV,Clear the debris and rubbish off and away from the base of the structure.  Check the structure and components for defect or corrosion.,1E - NSV,NSV,Legacy Status: NSV,,,,201451_1,STR_1,IRM@excelriggingservices.com.au,,,ROSTREVOR,201451,AMPLITEL,,,,Feb 18 2022 12:55PM,,,IRM@excelriggingservices.com.au,,,,B (Low),A,POLE STEEL,20.0,2006-03-03,-34.896698,138.67506,NOT PAINTED,96.18077850341795,15.306475765095172
610,4633,2569,SA002569,48741,SA002569-4,Routine Maintenance,SA002569_STR_1,Surface corrosion forming around underside edge of structure base plate,2023-03-02,2A - MON,Monitor the surface corrosion found (at RPAS IRM 24-2-23) underside edge of the structure base plate.  Report on condition.  Treated at IRM (wire brush and cold gal).,2A - MON,MON,,,,,201513_1,STR_1,Debby Kirkwood,,,KILBURN SOUTH,201513,AMPLITEL,,,,,,2023-03-02,,,,,B (Low),A,POLE STEEL,28.8,2006-05-31,-34.868812,138.580516,NOT PAINTED,8.5717134475708,6.752381197449455
611,4634,2673,SA002673,16414,SA002673-3,Planned Maintenance,SA002673_STR_1,Surface to medium corrosion present,2021-09-20,3C - PM3 - 2 Years,TIM to review Structure Corrosion Report,1A - MON,FXD,Legacy Status: PM3,,,2022-02-11,213328_1,STR_1,Rhys.L.Yeomans@team.telstra.com,,,TANTANOOLA CMTS,213328,AMPLITEL,,,,Feb 11 2022  2:34PM,,,IRM@excelriggingservices.com.au,,,,C (Medium),A,MAST GUYED,42.0,2005-05-10,-37.68096987,140.42803274,NOT PAINTED,22.90585708618164,14.51960280601111
612,4635,2683,SA002683,16445,SA002683-2,Planned Maintenance,SA002683_STR_1,"Surface-Light corrosion present. All items  inspected, however not all corrosion recorded",2021-09-28,2C - PM4 - 5 Years,Towers Infrastructure Planning (TIM) to review Structure Corrosion Report,1A - MON,PM4,Legacy Status: PM4,,,,213644_1,STR_1,Rhys.L.Yeomans@team.telstra.com,,,ABERFOYLE PARK EAST CMTS,213644,AMPLITEL,,,2026-06-19,Aug  3 2023  2:43PM,2023-08-03,,Christopher Prause,,,,B (Low),A,POLE STEEL,15.0,2006-11-10,-35.060818,138.62117,NOT PAINTED,277.6449584960938,9.942074370185754
613,4636,2692,SA002692,16473,SA002692-2,Planned Maintenance,SA002692_STR_1,Galvanizing degradation on structure.Structure suffering from Surface/Light corrosion.,2016-04-26,2C - PM4 - 5 Years,"26/11/20 - corrosion on structure not considered advanced enough to warrant a full report, TFP to review corrosion report in IRM_261120_REF:027 - 039.  Galvanizing degradation on structure. Structure continues to suffer from Surface/Light corrosion.  Continue to monitor.  F01 Structure Corrosion report completed at RPAS IRM 6-12-22.",2B - MON,PM4,Legacy Status: PM4,,,,213890_1,STR_1,ross.neilsonh@kordia.com.au,,,BLACK POINT SA,213890,AMPLITEL,,,2025-11-08,Aug  3 2023  2:43PM,2023-08-03,,Christopher Prause,,,,E (Very High),A,MAST GUYED,60.0,2007-07-30,-34.61695,137.88664,NOT PAINTED,6.412550926208496,0.8136394578788151
614,4637,2718,SA002718,16570,SA002718-2,Planned Maintenance,SA002718_STR_1,Grout missing from base of structure,2022-01-05,4B - PM3 - 4 Years,"Investigate the condition of hold down bolts between the base of the structure and the foundation, looking for any defect or parent metal loss due to corrosion.  If parent metal loss exists, report.  Otherwise sandblast, apply a protective coating and then install non shrink structural grout with a 60mpa minimum.  See Telstra drawing Q105185 Sh6, iss2 for grout ring.",2C - PM4 - 5 Years,PM3,Legacy Status: PM3,,,,214222_1,STR_1,IRM@excelriggingservices.com.au,,,NORWOOD WEST,214222,AMPLITEL,,,,Aug  3 2023  2:43PM,2023-08-03,,Christopher Prause,,,,B (Low),A,POLE STEEL,25.0,2006-06-19,-34.920090338,138.628190393,ENVIRONMENT / AESTHETIC,53.05807113647461,12.018481154886924
615,4638,2748,SA002748,16700,SA002748-3,Planned Maintenance,SA002748_STR_1,Galvanizing degradation on tower /Surface -Light corrosion.,2020-01-20,2C - PM4 - 5 Years,"Monitor galvanizing degradation in next inspection. Update:IRM_131121_REF:029- Structure beginning to show Surface/Light corrosion throughout various sections, bottom to top. IRM_040523: No change, mainly angle bracing showing affects of  surface/ light corrosion, continue to monitor condition.Photos_027/036",2B - MON,PM4,Legacy Status: PM4,,,,215586_1,STR_1,ross.neilsonh@kordia.com.au,,,CARRICKALINGA CMTS,215586,AMPLITEL,,,2024-10-10,Aug  3 2023  2:44PM,2023-08-03,,Christopher Prause,,,,E (Very High),A,MAST FREE STANDING,16.5,2006-09-26,-35.41977965,138.327554559,NOT PAINTED,54.49053955078125,0.35189569331023896
616,4639,2748,SA002748,16703,SA002748-6,Planned Maintenance,SA002748_STR_1,1. Inspect Telstra's plant and equipment in accordance with EDMS document AYR-1509 - 010623 F03 TIER-2 MAST INSPECTION.,2013-05-13,2D - PM2 - 12 Months,"""1. Inspect Telstra's plant and equipment in accordance with EDMS document AYR-1509 - 010623 F03 TIER-2 MAST INSPECTION. 2. Complete a new Radio Structure Corrosion Report to comprehensively detail the severity of corrosion damage on the tower. Every element of the tower is to be inspected. 3. Email the completed IRM inspection report to: ~ Michael Armour at michael.c.armour@team.telstra.com.Note ~ Completed inspection reports [emails] must be no greater than 10 Meg in size. Send multiple emails if needed.4. Install missing Site/RF signage are required.  5. Enter a FIXED date against all completed maintenance issues in CANRAD and archive photos pertaining to the issues.6. Forward a copy of Network Deliveries Repair Advice to Towers Infrastructure Management Email: michael.c.armour@team.telstra.com.     """,2A - MON,FXD,Legacy Status: NID,SP14000181 WO0002,10/04/2016 12:00:00 AM,2016-07-31,215586_1,STR_1,michael.c.armour@team.telstra.com,,,CARRICKALINGA CMTS,215586,AMPLITEL,,,,Aug  1 2016  1:38PM,,,IRM@excelriggingservices.com.au,,,,E (Very High),A,MAST FREE STANDING,16.5,2006-09-26,-35.41977965,138.327554559,NOT PAINTED,54.49053955078125,0.35189569331023896
617,4640,2800,SA002800,16925,SA002800-1,Planned Maintenance,SA002800_STR_1,No grouting under Monopole,2016-03-21,4C - TFP / PM3 - 18 Months,Investigate the condition of the bolt cage between the base of the structure and the foundation.  If any defect or parent metal loss due to corrosion do not install grout.  Otherwise sandblast and apply protective coating then install non-shrink structural grout minimum 60mpa.  Refer drawing Q105185 Sh 6 iss 2 for grout ring.,4A - PM4 - 7 Years,PM3,Legacy Status: PM3,,,,218995_1,STR_1,ross.neilsonh@kordia.com.au,,,OTTOWAY CMTS,218995,AMPLITEL,,,2018-02-12,Aug  3 2023  2:45PM,2023-08-03,,Christopher Prause,,,,C (Medium),A,POLE STEEL,30.0,2006-03-23,-34.837868,138.53831,NOT PAINTED,1.777056574821472,2.3596475871477174
618,4641,2911,SA002911,17325,SA002911-3,Planned Maintenance,SA002911_STR_1,Surface to medium corrosion,2021-04-16,5B - PM3 - 3 Years,Components on top of structure beginning to suffer surface to medium corrosion.  Steel plates top of structure suffering medium.  Mechanically treat at next inspection. Issue reassessed by Amplitel towers group.,2A - MON,PM3,Legacy Status: PM3,,,2023-11-13,225010_1,STR_1,IRM@excelriggingservices.com.au,,,TROTT PARK - EX 3GIS,225010,AMPLITEL,,,2024-04-15,Nov 13 2023  3:45PM,2023-11-13,,Adam Jaggard,,,,C (Medium),A,POLE STEEL,30.0,2005-07-21,-35.055214,138.536346,ENVIRONMENT / AESTHETIC,200.4760894775391,2.673059316910363
619,4642,2911,SA002911,53377,SA002911-6,Planned Maintenance,SA002911_STR_1,Four Structure brace plates located at the top of the structure are suffering from Medium to heavy corrosion.,2023-11-13,2D - PM2 - 12 Months,"PDS IP50039480_FY25_ARCHOS PLANNED MAINTENANCE PROGRAM_ MAINT. The four brace plates are welded into place, replace the existing U-bolts and refurbish the brace plates in accordance with Coating Schedule No 122.Ask the question, can the outer steelwork to make the Transfield M1 look special be removed altogether, the structure is currently spare.Repair Advise - Completed 11.11.2024.Original Scope: •	Grit blast, Wire power tool clean and or use a needle gun to remove all the corrosion from the steelwork, Refurbish the steelwork in accordance with Amplitel - TP013ST01 Protective Coatings Standard (Coating Schedule 130).Scope Completed:•	Water blasted/Jett washed around Monopole base.•	Chipped around cage threads to reveal the extent of corrosion.•	Sand blasted, all corrosion from cage threads.•	Applied 1 x coat of Zincanode 202 to cage threads.•	Applied 1 x coat of Durabuild STE to cage threads and outer base plate.•	Installed Xypex around cage threads.•	Installed 4 x new conduit drains.•	Installed new grout under pole base.•	Installed Megapoxy P1 to grooved slots at base of Monopole.•	Applied final over coat of Durabuild STE to outer pole lip & Grout.",2B - MON,PM2,,MAINT,50039480,2025-01-31,225010_1,STR_1,Adam Jaggard,,,TROTT PARK - EX 3GIS,225010,AMPLITEL,15000,,2024-11-12,Jan 31 2025  2:25PM,2025-01-31,2023-11-13,Adam Jaggard,2.0,,,C (Medium),A,POLE STEEL,30.0,2005-07-21,-35.055214,138.536346,ENVIRONMENT / AESTHETIC,200.4760894775391,2.673059316910363
620,4643,2917,SA002917,53082,SA002917-8,Minor Maintenance,SA002917_STR_1,Multiple cracks and corrosion staining grout at base of pole,2023-09-29,5C - PM2 - 12 Months,"PDS IP50039480_FY25_ARCHOS PLANNED MAINTENANCE PROGRAM_ MAINT. RPAS IRM 21-09-23:  Further investigation may be required into the conditoin of the structure rag bolts.  Multiple cracks in grout with corrosion staining between base plate and grout.  One hold down washer also affected.																																						Repair Advise - Completed 27.09.2024.Original Scope: •	Remove the existing grout, clean out the base of the pole, check the foundation cage threads for corrosion, if in good condition grout the base with four drain holes, if suffering from corrosion follow Work Instruction: Refurbishment of Components Embedded in Concrete.Scope Completed:•	Chipped around cage threads in 4 locations to expose extent of corrosion. (No Corrosion found)•	Inspected cage threads at recessed slot in pole base. (No Corrosion found)•	Pressure washed pole base and foundation slab.•	Drilled 3 x large drain holes in existing grout.•	Applied 1 x coat of Zincanode 202 to cage threads exposed for inspection.•	Applied 1st coat of Durabuild STE to cage threads exposed for inspection.•	Applied 2nd coat of Durabuild STE to cage threads exposed for inspection.•	Repaired grout.•	Applied Megapoxy P1 around cage threads in recessed slot in pole base to protect from future corrosion.•	Applied final over coat of Durabuild STE to outer pole base flange and Grout.",2A - MON,PM2,,MAINT,50039480,2024-11-07,225021_1,STR_1,Debby Kirkwood,,,LONSDALE WEST,225021,AMPLITEL,15000,,2024-09-28,Nov  7 2024  2:58PM,2024-11-07,2023-09-29,Adam Jaggard,2.0,,,E (Very High),A,POLE STEEL,25.0,2005-07-21,-35.098403655,138.491044972,NOT PAINTED,77.02793884277344,0.9012467605280681
621,4644,2921,SA002921,53267,SA002921-12,Planned Maintenance,SA002921_STR_1,One of the three structure covers need replacing.,2023-10-30,2D - PM2 - 12 Months,"PDS IP50038102, SP30103641, MORPHETT VALE SOUTH, SA, Ref: SA002921, Amplitel, FY23, PM - STRUCTURE MAINTENANCE. Get a new cover made and install the new cover to the south face.Check the other two covers are installed correctly and rectify as required, cover on east face needs to be turned around.Engage an electrician to investigate why the structure lights are not working and rectify as required.Corrosion staining identified at 5m level of south leg, investigate why and rectify as required.",2B - MON,PM2,,30103641,50038102,2024-08-12,225028_1,STR_1,Adam Jaggard,,,MORPHETT VALE SOUTH,225028,AMPLITEL,,,2024-10-29,Aug 12 2024  1:57PM,2024-08-12,2023-10-30,Adam Jaggard,2.0,,,C (Medium),A,TOWER STEEL,27.0,2005-07-21,-35.135614,138.537459,ENVIRONMENT / AESTHETIC,96.66262817382812,6.910404768334715
622,4645,2921,SA002921,17349,SA002921-2,Planned Maintenance,SA002921_STR_1,Corrosion issue at the 3rd and 4th horizontal members on RS (West) leg. Internal corrosion may be occurring from water filling up the leg. The weeping hole may indicate the possibility of medium or greater corrosion located on the inside of the leg.,2018-06-14,2D - PM2 - 12 Months,"TIM to investigate where the water drains out of the structure legs.~AJ, 29/11/18, Inspection Camera used to look inside leg for drain holes, no drain holes found.Install one 20mm conduit drain pipe under all three leg base plates.UPDATE 08/04/21. IRM_080421_REF:026. (structure has been recently painted, no evidence of corrosion or rust stain on structure)",1D - NSV,FXD,Legacy Status: PM2,SP20192014 WO1000,2/02/2012 12:00:00 AM,2021-04-08,225028_1,STR_1,Adam.K.Jaggard@team.telstra.com,,,MORPHETT VALE SOUTH,225028,AMPLITEL,,,,Apr 13 2021  8:58AM,,,shaun.o'malley@kordia.com.au,,,,C (Medium),A,TOWER STEEL,27.0,2005-07-21,-35.135614,138.537459,ENVIRONMENT / AESTHETIC,96.66262817382812,6.910404768334715
623,4646,2994,SA002994,17532,SA002994-2,Planned Maintenance,SA002994_STR_1,Adaptor mount to Monopole bolts have medium corrosion,2016-05-26,2D - PM2 - 12 Months,"Replace bolts with 9 x M18 (8.8), minimum 80mm long (IRM 202 fixed issue).",1A - MON,FXD,Legacy Status: PM2,SP30084456 WO3002,12/04/2019 12:00:00 AM,2020-05-12,229246_1,STR_1,ross.neilsonh@kordia.com.au,,,CHRISTIES BEACH CENTRE,229246,AMPLITEL,,,,Jun 16 2020  3:34PM,,,IRM@excelriggingservices.com.au,,,,E (Very High),A,POLE STEEL,23.8,2007-08-06,-35.13982,138.47247,NOT PAINTED,13.43190765380859,0.2509678643770753
624,4647,2994,SA002994,17537,SA002994-7,Planned Maintenance,SA002994_STR_1,Adaptor mount to Monopole bolts have light corrosion.,2012-05-15,2B - MON,"montitor the condition of the bolts with 9 x M18 (8.8), minium 80mm long",2B - MON,FXD,Legacy Status: MON,SP20151614 WO3000,22/02/2012 12:00:00 AM,2016-05-09,229246_1,STR_1,ross.neilsonh@kordia.com.au,,,CHRISTIES BEACH CENTRE,229246,AMPLITEL,,,,May 26 2016  9:39AM,,,ross.neilsonh@kordia.com.au,,,,E (Very High),A,POLE STEEL,23.8,2007-08-06,-35.13982,138.47247,NOT PAINTED,13.43190765380859,0.2509678643770753
625,4648,3008,SA003008,17603,SA003008-1,Planned Maintenance,SA003008_STR_1,1. Inspect Telstra's plant and equipment in accordance with EDMS document AUD-7777 - 010623 F03 TIER-2 POLE INSPECTION.,2016-04-10,2D - PM2 - 12 Months,1. Inspect Telstra's plant and equipment in accordance with EDMS document AUD-7777 - 010623 F03 TIER-2 POLE INSPECTION. 2. Complete a new Radio Structure Corrosion Report to comprehensively detail the severity of corrosion damage on the tower. Every element of the tower is to be inspected. 3. Email the completed IRM inspection report to: ~ Michael Armour at michael.c.armour@team.telstra.com.Note ~ Completed inspection reports [emails] must be no greater than 10 Meg in size. Send multiple emails if needed.4. Install missing Site/RF signage are required.  5. Enter a FIXED date against all completed maintenance issues in CANRAD and archive photos pertaining to the issues.6. Forward a copy of Network Deliveries Repair Advice to Towers Infrastructure Management Email: michael.c.armour@team.telstra.com.,1A - MON,FXD,Legacy Status: NID,SP14000181 WO0002,10/04/2016 12:00:00 AM,2016-07-01,230728_1,STR_1,michael.c.armour@team.telstra.com,,,MURRAY BRIDGE CENTRAL,230728,AMPLITEL,,,,Jul 31 2016  9:26PM,,,IRM@excelriggingservices.com.au,,,,C (Medium),A,POLE STEEL,30.0,2006-05-17,-35.11989,139.27228,NOT PAINTED,35.18537902832031,60.35358268744561
626,4649,3070,SA003070,45565,SA003070-7,Routine Maintenance,SA003070_STR_1,Structure base suffering surface/light corrosion,2022-10-11,4B - PM3 - 4 Years,Treat (wire brush and apply protective coating of cold gal) to surface corrosion outbreaks base of the structure.,1E - NSV,PM3,,,,,234935_1,STR_1,Debby Kirkwood,,,BROMPTON,234935,AMPLITEL,,,2026-10-10,,,2022-10-11,,,,,B (Low),A,POLE STEEL,25.0,2006-07-07,-34.89457,138.57831,ENVIRONMENT / AESTHETIC,13.33603763580322,9.237840869315248
627,4650,3165,SA003165,18051,SA003165-4,Planned Maintenance,SA003165_STR_1,Light corrosion on A7 and A8 Radome cover shroad spring  clamp brackets. Antennas are Comelit THP 12-071SWB Solid Parabolic.,2020-12-04,2C - PM4 - 5 Years,"L brackets that support stainless spring bolt corroding and beginning to affect shroad clamp they are bolted to. Unable to treat,  monitor next inspection. To replace Antennas are Comelit THP 12-071SWB Solid Parabolic.IRM_271120_REF:025/026, ServeCo issue",2B - MON,PM4,Legacy Status: PM4,,,2023-02-09,244387_1,STR_1,shaun.o'malley@kordia.com.au,,,BISCUIT FLAT CMTS,244387,AMPLITEL,,,2025-08-25,Feb  9 2023  3:55PM,2023-02-09,,Adam Jaggard,,,,C (Medium),A,MAST GUYED,60.0,2007-08-02,-37.072503223,140.111289771,NOT PAINTED,30.9853515625,28.741105793821827
628,4651,3204,SA003204,55424,SA003204-9,Routine Maintenance,SA003204_STR_1,Nil Grout between Leg Base Plate and concrete.,2024-08-19,3B - PM4 - 5 Years,IRM_250724: NIL Corrosion detected on threads. TFP to asses if Grout required.,1A - MON,PM4,,,,,247596_1,STR_1,Shaun Omalley,,,TEROWIE CMTS,247596,AMPLITEL,,,2029-08-18,,,2024-08-19,,,,,B (Low),A,MAST GUYED,60.0,2007-04-11,-33.079086687,138.932884777,NOT PAINTED,580.9677124023438,82.75248945825408
629,4652,3204,SA003204,18160,SA003204-4,Planned Maintenance,SA003204_STR_1,"Corrosion treatment to plit pins,",2012-05-15,1A - MON,replace on next inspection (18 split pins required),1A - MON,FXD,Legacy Status: NSV,SP30084456 WO3002,12/04/2019 12:00:00 AM,2019-09-13,247596_1,STR_1,ross.neilsonh@kordia.com.au,,,TEROWIE CMTS,247596,AMPLITEL,500,,,Nov 27 2019 11:45AM,,,ross.neilsonh@kordia.com.au,,,,B (Low),A,MAST GUYED,60.0,2007-04-11,-33.079086687,138.932884777,NOT PAINTED,580.9677124023438,82.75248945825408
630,4653,3205,SA003205,43017,SA003205-4,Planned Maintenance,SA003205_STR_1,Light corrosion mast leg hold down bolts,2022-08-15,4B - PM3 - 4 Years,Treat (wire brush and apply protective coating of cold gal) to mast leg hold down bolts showing signs of light corrosion at drone IRM 11-5-2022.,2C - PM4 - 5 Years,PM3,,,,,247662_1,STR_1,Debby Kirkwood,,,COOKE PLAINS,247662,AMPLITEL,,,2026-08-14,Aug 15 2022  9:13AM,2022-08-15,2022-08-15,Debby Kirkwood,,,,C (Medium),A,MAST GUYED,60.0,2007-08-20,-35.406225349,139.599337784,NOT PAINTED,10.24240016937256,52.84069485399183
631,4654,3206,SA003206,18165,SA003206-3,Planned Maintenance,SA003206_STR_1,"Surface corrosion to earth strap on  ST, RS and TR Legs.",2020-11-24,2C - PM4 - 5 Years,"Treated with Wire brush and Galmet, Monitor condition next inspection.IRM_211020_REF:023",2B - MON,PM4,Legacy Status: PM4,,,,247680_1,STR_1,shaun.o'malley@kordia.com.au,,,TINTINARA EAST,247680,AMPLITEL,,,2025-08-15,Aug  3 2023  2:51PM,2023-08-03,,Christopher Prause,,,,C (Medium),A,TOWER STEEL,40.0,2007-08-15,-35.937377778,140.132344444,NOT PAINTED,40.28778076171875,53.38347707846474
632,4655,3225,SA003225,47109,SA003225-5,Minor Maintenance,SA003225_STR_1,"Corrosion can be seen between Tower base plate and grouting, on Leg facing hut.  Pilot has wire brush & cold galv spray the location.RPAS IRM 21-11-22.",2023-01-26,2B - MON,"Investigate the corrosion staining occurring between the tower leg base plate and grout (ST leg, nearest the equipment shelter) at next inspection.",1A - MON,MON,,,,,249323_1,STR_1,Debby Kirkwood,,,WELLINGTON EAST,249323,AMPLITEL,,,,Apr  8 2024 10:32AM,2024-04-08,2023-01-26,Adam Jaggard,,,,C (Medium),A,TOWER STEEL,45.0,2008-05-19,-35.3418884,139.4027089,AVIATION,20.52791786193848,46.998760298005976
633,4656,3425,SA003425,18730,SA003425-2,Planned Maintenance,SA003425_STR_1,Optus Dish Bracket Suffering light Corrosion,2021-02-03,2C - PM4 - 5 Years,"Work Required:~AJ, 3/2/21, Issue reported to Marcelle.Church@optus.com.au. FXD_IRM_120121_REF:026",2B - MON,FXD,Legacy Status: PM4,,,2021-02-03,258136_1,STR_1,shaun.o'malley@kordia.com.au,,,ENCOUNTER BAY WEST CMTS,258136,AMPLITEL,,,,,,,,,,,C (Medium),A,POLE CONCRETE,30.0,2011-07-01,-35.57683,138.58358,NOT PAINTED,113.0819931030273,1.3628291680805356
634,4657,3439,SA003439,18757,SA003439-3,Planned Maintenance,SA003439_STR_1,"Structure body, brace members,splice bolts, ladder showing signs of suffering light corrosion 0 - 30.5 mtrs",2018-02-27,4B - PM3 - 4 Years,"IRM_130122- Monitor corrosion levels, will require  more detailed corrosion Inspection of entire structure in future.",2A - MON,PM3,Legacy Status: MON,,,,255085_2,STR_1,ross.neilsonh@kordia.com.au,,,DELAMERE RADIO - SA,255085,AMPLITEL,,,2026-01-13,Aug  3 2023  2:54PM,2023-08-03,,Christopher Prause,,,,C (Medium),A,TOWER STEEL,38.1,2003-12-11,-35.609839,138.160149,NOT PAINTED,326.41845703125,4.515358704085008
635,4658,3439,SA003439,18767,SA003439-13,Planned Maintenance,SA003439_STR_1,"F4, and F5 outer sheath has surface corrosion",2005-02-14,2A - MON,Monitor the corrosion on feeders F4and F5 outer sheaths.,2A - MON,FXD,Legacy Status: MON,SP10008902 WO0012,26/08/2005 12:00:00 AM,2006-02-27,255085_2,STR_1,Vicki.Schluter@team.telstra.com,,,DELAMERE RADIO - SA,255085,AMPLITEL,,,,Apr  3 2006  1:54PM,,,con.sevastidis@team.telstra.com,,,,C (Medium),A,TOWER STEEL,38.1,2003-12-11,-35.609839,138.160149,NOT PAINTED,326.41845703125,4.515358704085008
636,4659,3439,SA003439,40513,SA003439-33,Planned Maintenance,SA003439_STR_1,Back to Back unistrut suffering surface/light  Corrosion @ Weld joins 0-30m,2022-04-14,2C - PM4 - 5 Years,"Unistrut travelling up centre of structure. Could be wire brushed/galmeted, or paint schedule 231 for more permanent fix.",2A - MON,PM4,,,,,255085_2,STR_1,Shaun O'malley,,,DELAMERE RADIO - SA,255085,AMPLITEL,,,,Aug  3 2023  2:54PM,2023-08-03,2022-04-14,Christopher Prause,,,,C (Medium),A,TOWER STEEL,38.1,2003-12-11,-35.609839,138.160149,NOT PAINTED,326.41845703125,4.515358704085008
637,4660,3439,SA003439,18766,SA003439-12,Planned Maintenance,SA003439_STR_1,A7 vertical panning azimuth has surface corrosion,2005-02-14,4B - PM3 - 4 Years,"Remove the surface corrosion on A7 vertical azimuth arm and paint with relevant Australian Standards coating, then wrap with Denso tape.",4B - PM3 - 4 Years,FXD,Legacy Status: PM3,SP10008902 WO0012,26/08/2005 12:00:00 AM,2006-02-27,255085_2,STR_1,Vicki.Schluter@team.telstra.com,,,DELAMERE RADIO - SA,255085,AMPLITEL,,,,Apr  3 2006  1:54PM,,,con.sevastidis@team.telstra.com,,,,C (Medium),A,TOWER STEEL,38.1,2003-12-11,-35.609839,138.160149,NOT PAINTED,326.41845703125,4.515358704085008
638,4661,3439,SA003439,18768,SA003439-14,Planned Maintenance,SA003439_STR_1,A4 mounting arrangement has patches of light to medium corrosion,2005-02-14,4C - TFP / PM3 - 18 Months,Repalce A4 mount that has light to medium corrosion.,2A - MON,FXD,Legacy Status: PM2,SP10008902 WO0012,26/08/2005 12:00:00 AM,2006-05-05,255085_2,STR_1,Vicki.Schluter@team.telstra.com,,,DELAMERE RADIO - SA,255085,AMPLITEL,,,,May 12 2006  1:28PM,,,con.sevastidis@team.telstra.com,,,,C (Medium),A,TOWER STEEL,38.1,2003-12-11,-35.609839,138.160149,NOT PAINTED,326.41845703125,4.515358704085008
639,4662,3439,SA003439,18765,SA003439-11,Planned Maintenance,SA003439_STR_1,A13 azimuth arm support has surface corrosion.,2005-02-14,4B - PM3 - 4 Years,Repair the surface corrosion on A13 azimuth arm support by wire brushing and applying Zinc Enriched Paint.,4B - PM3 - 4 Years,FXD,Legacy Status: PM3,SP10008902 WO0012,26/08/2005 12:00:00 AM,2006-02-27,255085_2,STR_1,Vicki.Schluter@team.telstra.com,,,DELAMERE RADIO - SA,255085,AMPLITEL,,,,Apr  3 2006  1:54PM,,,con.sevastidis@team.telstra.com,,,,C (Medium),A,TOWER STEEL,38.1,2003-12-11,-35.609839,138.160149,NOT PAINTED,326.41845703125,4.515358704085008
640,4663,3439,SA003439,18763,SA003439-9,Planned Maintenance,SA003439_STR_1,A10 mounting bolts have medium corrosion.,2005-02-14,4B - PM3 - 4 Years,"Recover A10 and mounting arrangement including medium corroded mounting bolts. A10 is an old, disused TOMS link to Kangaroo Island.",1A - MON,FXD,Legacy Status: PM3,SP10008902 WO0012,26/08/2005 12:00:00 AM,2006-02-27,255085_2,STR_1,Vicki.Schluter@team.telstra.com,,,DELAMERE RADIO - SA,255085,AMPLITEL,,,,Apr  3 2006  1:54PM,,,con.sevastidis@team.telstra.com,,,,C (Medium),A,TOWER STEEL,38.1,2003-12-11,-35.609839,138.160149,NOT PAINTED,326.41845703125,4.515358704085008
641,4664,3439,SA003439,18759,SA003439-5,Planned Maintenance,SA003439_STR_2,Tower 1 vertical gantry member support bolts have medium corrosion.,2005-02-14,4C - TFP / PM3 - 18 Months,Replace all the corroded bolts on the vertical gantry of tower 1. 150 x Unistrut M12 with spring nuts. Refer to additional photo DEME_032.jpg,4C - TFP / PM3 - 18 Months,FXD,Legacy Status: PM2,SP10008902 WO0012,26/08/2005 12:00:00 AM,2006-05-05,255085_1,STR_2,Vicki.Schluter@team.telstra.com,,,DELAMERE RADIO - SA,255085,AMPLITEL,,,,May 12 2006  1:28PM,,,con.sevastidis@team.telstra.com,,,,C (Medium),A,TOWER STEEL,30.5,2002-05-24,-35.609939,138.160189,NOT PAINTED,325.8631591796875,4.507506419303482
642,4665,3439,SA003439,18762,SA003439-8,Planned Maintenance,SA003439_STR_2,Tower 1 ladder rungs have surface corrosion,2005-02-14,2A - MON,Monitor the corrosion on the ladder rungs of tower 1.,2A - MON,FXD,Legacy Status: MON,SP10008902 WO0012,26/08/2005 12:00:00 AM,2006-02-27,255085_1,STR_2,Vicki.Schluter@team.telstra.com,,,DELAMERE RADIO - SA,255085,AMPLITEL,,,,Apr  3 2006  1:54PM,,,con.sevastidis@team.telstra.com,,,,C (Medium),A,TOWER STEEL,30.5,2002-05-24,-35.609939,138.160189,NOT PAINTED,325.8631591796875,4.507506419303482
643,4666,3439,SA003439,40514,SA003439-34,Planned Maintenance,SA003439_STR_2,"Structure angle braces, splice bolts showing signs of suffering surface corrosion 0 - 38 mtrs",2022-04-14,2C - PM4 - 5 Years,Monitor corrosion levels next inspection.,2A - MON,PM4,,,,,255085_1,STR_2,Shaun O'malley,,,DELAMERE RADIO - SA,255085,AMPLITEL,,,,Aug  3 2023  2:54PM,2023-08-03,2022-04-14,Christopher Prause,,,,C (Medium),A,TOWER STEEL,30.5,2002-05-24,-35.609939,138.160189,NOT PAINTED,325.8631591796875,4.507506419303482
644,4667,3439,SA003439,18784,SA003439-30,Planned Maintenance,SA003439_STR_2,Light/Medium corrosion present. All items inspected & all corrosion recorded (Structure 1 & 2),2012-09-05,3C - PM3 - 2 Years,"Replace bolts, hangers, unistrut components on horriz / vert gantries.~AJ,5/10/16, Corrosion Report reviewed",4C - TFP / PM3 - 18 Months,FXD,Legacy Status: PM3,SP20151614 WO1000,19/09/2010 12:00:00 AM,2016-10-09,255085_1,STR_2,ross.neilsonh@kordia.com.au,,,DELAMERE RADIO - SA,255085,AMPLITEL,3000,,,Oct  5 2016 12:08PM,,,Adam.K.Jaggard@team.telstra.com,,,,C (Medium),A,TOWER STEEL,30.5,2002-05-24,-35.609939,138.160189,NOT PAINTED,325.8631591796875,4.507506419303482
645,4668,3439,SA003439,18761,SA003439-7,Planned Maintenance,SA003439_STR_2,Ladder Barrell guard splice bolt on tower 1 has heavy corrosion,2005-02-14,2D - PM2 - 12 Months,Repair the surface corrosion on the Ladder barrell guard of tower 1 by wire brushing and applying Zinc Enriched Paint. Also replace 1 x 10mm x 30mm caphead splice bolt.,1B - MON,FXD,Legacy Status: PM3,SP10008902 WO0012,26/08/2005 12:00:00 AM,2006-02-27,255085_1,STR_2,Vicki.Schluter@team.telstra.com,,,DELAMERE RADIO - SA,255085,AMPLITEL,,,,Apr  3 2006  1:54PM,,,con.sevastidis@team.telstra.com,,,,C (Medium),A,TOWER STEEL,30.5,2002-05-24,-35.609939,138.160189,NOT PAINTED,325.8631591796875,4.507506419303482
646,4669,3439,SA003439,18778,SA003439-24,Planned Maintenance,SA003439_STR_2,CORRODED SPARE FEEDERS,2008-10-10,4B - PM3 - 4 Years,REMOVE SPARE FEEDERS F4 AND F5 FROM STRUCTURE AS THE FLEXABLE STEEL CABLE THEY ARE IN HAS MEDIUM TO HEAVY CORROSION,1A - MON,FXD,Legacy Status: PM3,,,2011-02-08,255085_1,STR_2,michael.black@au.abb.com,,,DELAMERE RADIO - SA,255085,AMPLITEL,,,,Mar 10 2011  2:38PM,,,Adam.K.Jaggard@team.telstra.com,,,,C (Medium),A,TOWER STEEL,30.5,2002-05-24,-35.609939,138.160189,NOT PAINTED,325.8631591796875,4.507506419303482
647,4670,3439,SA003439,18781,SA003439-27,Planned Maintenance,SA003439_STR_2,CORRODED GANTRY COVER,2008-10-10,2C - PM4 - 5 Years,REPLACE 1 X 1200 X 900 FLAT GAL SHEET ON GANTRY AS THE EXISTING COVER HAS HEAVEY CORROSION (CUT TO SUIT ON SITE),1A - MON,FXD,Legacy Status: PM4,,,2011-02-08,255085_1,STR_2,michael.black@au.abb.com,,,DELAMERE RADIO - SA,255085,AMPLITEL,,,,Mar 10 2011  2:38PM,,,Adam.K.Jaggard@team.telstra.com,,,,C (Medium),A,TOWER STEEL,30.5,2002-05-24,-35.609939,138.160189,NOT PAINTED,325.8631591796875,4.507506419303482
648,4671,3439,SA003439,18779,SA003439-25,Planned Maintenance,SA003439_STR_2,CORRODED ANTENNA MOUNTING HARDWARE,2008-10-10,4B - PM3 - 4 Years,"ANTENNAS A2,A14,A17, & A18 U BOLTS SUPPORTING OMNI DIRECTIONAL PANNING ROD REQUIRE REPLACEMENT DUE TO MEDIUM CORROSION 8 U BOLTS REQUIRED AND OUTAGE REQUIRED TO REPLACE",1A - MON,FXD,Legacy Status: PM3,,,2011-02-08,255085_1,STR_2,michael.black@au.abb.com,,,DELAMERE RADIO - SA,255085,AMPLITEL,,,,Mar 10 2011  2:29PM,,,Adam.K.Jaggard@team.telstra.com,,,,C (Medium),A,TOWER STEEL,30.5,2002-05-24,-35.609939,138.160189,NOT PAINTED,325.8631591796875,4.507506419303482
649,4672,3439,SA003439,18760,SA003439-6,Planned Maintenance,SA003439_STR_2,Bracing at the 30m level on tower 1 has surface corrosion,2005-02-14,4B - PM3 - 4 Years,Repair the surface corrosion on bracing of tower 1 at the 30m level( top of the ladder) by wire brushing and applying Zinc Enriched Paint.,4B - PM3 - 4 Years,FXD,Legacy Status: PM3,SP10008902 WO0012,26/08/2005 12:00:00 AM,2006-02-27,255085_1,STR_2,Vicki.Schluter@team.telstra.com,,,DELAMERE RADIO - SA,255085,AMPLITEL,,,,Apr  3 2006  1:54PM,,,con.sevastidis@team.telstra.com,,,,C (Medium),A,TOWER STEEL,30.5,2002-05-24,-35.609939,138.160189,NOT PAINTED,325.8631591796875,4.507506419303482
