Repository: ShamEgo/DAP

# Parallel Coordinates Builder

This is the Data Arena's parallel coordinates builder that was created for use with the DAVM.
Its a python script that uses a parallel coordinates web page created by Kai Chang as a template and places the given csv data into the json data file.

## More information
More info about Parallel Coordinates and this implementation can be found here: 

https://syntagmatic.github.io/parallel-coordinates/
https://github.com/syntagmatic/parallel-coordinates

File: Page 1 and 2/corrosion_issues.csv (part 16 of 26)
,Unnamed: 0,SiteId,SiteRef,SiteOpenIssueId,IssueID,Issue Type,AMSAssetRef,IssueDescription,IssueCreated,RiskRating,WorkRequired,ResidualRisk,Status,Comments,S/P No,PDS I/P No,FixedDate,address_tower_id,AssetRef,RaisedBy,ResolutionComments,ResolvedbyProject,SiteName,TelstraAddressID,Asset Owner CompanyName,OpExEstimate,CapExEstimate,ReviewDate,DateLastUpdated,_LastEditDate,_CreatedDate,UserLastUpdated,ResourcesNeeded,CreatedbyProject,PMProjectRef,CorrosionRegionType,WindRegionType,StructureClassCode,Height,StructureInstallationDate,Latitude,Longitude,PaintingType,Land_Elevation,distance_km
816,5141,2873,VIC002873,17229,VIC002873-12,Planned Maintenance,VIC002873_STR_1,REVIEW PREVIOUS ISSUE RAISED AND REPORT. REFER V104916 12/06/2012 FOR CONSTRUCTION WCDMA2100. Headframe and mounting pipes have very poor paint condition. Paint is flaking off. Some surface rust has formed due to rusty birdmesh and poor paint condition. Pole itself has very good paint condition.,2011-10-10,3C - PM3 - 2 Years,Complete a structure corrosion report,2C - PM4 - 5 Years,FXD,Legacy Status: PM3,SP20141516 WO3000,29/02/2012 12:00:00 AM,2014-10-22,223769_1,STR_1,ross.neilsonh@kordia.com.au,,,POINT LONSDALE CMTS,223769,AMPLITEL,,,,Nov 12 2014 10:24AM,,,ross.neilsonh@kordia.com.au,,,,E (Very High),A,POLE STEEL,30.0,2005-11-09,-38.28011,144.59913,ENVIRONMENT / AESTHETIC,12.01548194885254,0.6799545268312475
817,5142,2873,VIC002873,17218,VIC002873-1,Planned Maintenance,VIC002873_STR_1,Minimal paint remaining on mounting pipes. Light corrosion in some areas,2014-11-12,1C - MON,I&RM inspectors are to monitor corrosion at next inspection. (inspected irm 2021 & new issue uploaded to CANRAD).,1A - MON,FXD,Legacy Status: MON,,,2021-04-19,223769_1,STR_1,ross.neilsonh@kordia.com.au,,,POINT LONSDALE CMTS,223769,AMPLITEL,,,,Apr 19 2021  9:01AM,,,IRM@excelriggingservices.com.au,,,,E (Very High),A,POLE STEEL,30.0,2005-11-09,-38.28011,144.59913,ENVIRONMENT / AESTHETIC,12.01548194885254,0.6799545268312475
818,5143,2873,VIC002873,17220,VIC002873-3,Planned Maintenance,VIC002873_STR_1,Medium Corrosion on Collar Mount Bolts,2019-03-25,2C - PM4 - 5 Years,Replace 12 off M16 x 55mm Bolts/Nuts/Waasher at 28.4m level,2A - MON,FXD,Legacy Status: PM4,SP30088880 WO3008,1/07/2020 12:00:00 AM,2022-06-26,223769_1,STR_1,ross.neilsonh@kordia.com.au,,,POINT LONSDALE CMTS,223769,AMPLITEL,,,2023-12-14,Jun 26 2022 10:11AM,2022-06-26,,Patrick Kennedy,,,,E (Very High),A,POLE STEEL,30.0,2005-11-09,-38.28011,144.59913,ENVIRONMENT / AESTHETIC,12.01548194885254,0.6799545268312475
819,5144,2873,VIC002873,17221,VIC002873-4,Planned Maintenance,VIC002873_STR_1,Medium Corrosion on Antenna Pole U-Bolts,2019-03-25,2C - PM4 - 5 Years,Replace 6 off M12 x 87-90mm U-Bolts/Nuts/Waasher at 28.4m level,2A - MON,FXD,Legacy Status: PM4,SP30088880 WO3008,1/07/2020 12:00:00 AM,2022-06-26,223769_1,STR_1,ross.neilsonh@kordia.com.au,,,POINT LONSDALE CMTS,223769,AMPLITEL,,,2023-12-14,Jun 26 2022 10:11AM,2022-06-26,,Patrick Kennedy,,,,E (Very High),A,POLE STEEL,30.0,2005-11-09,-38.28011,144.59913,ENVIRONMENT / AESTHETIC,12.01548194885254,0.6799545268312475
820,5145,2873,VIC002873,17224,VIC002873-7,Planned Maintenance,VIC002873_STR_1,Medium corrosion on antenna mount @ 28m,2021-04-19,5B - PM3 - 3 Years,"Refurbish Sector 2 antenna mount @ 28m suffering medium corrosion. 75% of mount affected. Sectors 1 & 3 are beginning to corrode also.  TIM may wish to consider replacement see drawing V104916, Assembly A.",2C - PM4 - 5 Years,FXD,Legacy Status: PM3,,,2022-06-26,223769_1,STR_1,IRM@excelriggingservices.com.au,,,POINT LONSDALE CMTS,223769,AMPLITEL,,,2024-04-18,Jun 26 2022 10:10AM,2022-06-26,,Patrick Kennedy,,,,E (Very High),A,POLE STEEL,30.0,2005-11-09,-38.28011,144.59913,ENVIRONMENT / AESTHETIC,12.01548194885254,0.6799545268312475
821,5146,2873,VIC002873,17225,VIC002873-8,Planned Maintenance,VIC002873_STR_1,Medium corrosion on antenna mount & headframe bolts,2021-04-19,5B - PM3 - 3 Years,"Replace 12 off M16 x 35mm bolts/nuts/washers on the antenna mounts @ 28m & 6 off M12 x 87-90mm bolts/nuts/washers on the headframe @ 32m, suffering medium corrosion.",2C - PM4 - 5 Years,FXD,Legacy Status: PM3,,,2022-06-26,223769_1,STR_1,IRM@excelriggingservices.com.au,,,POINT LONSDALE CMTS,223769,AMPLITEL,,,2024-04-18,Jun 26 2022 10:10AM,2022-06-26,,Patrick Kennedy,,,,E (Very High),A,POLE STEEL,30.0,2005-11-09,-38.28011,144.59913,ENVIRONMENT / AESTHETIC,12.01548194885254,0.6799545268312475
822,5147,2873,VIC002873,17222,VIC002873-5,Planned Maintenance,VIC002873_STR_1,Light Corrosion on Antenna Mount Pole extension at 32m,2019-03-25,2C - PM4 - 5 Years,Monitor condition next insection,2A - MON,FXD,Legacy Status: PM4,,,2022-06-26,223769_1,STR_1,ross.neilsonh@kordia.com.au,,,POINT LONSDALE CMTS,223769,AMPLITEL,,,2023-12-14,Jun 26 2022 10:10AM,2022-06-26,,Patrick Kennedy,,,,E (Very High),A,POLE STEEL,30.0,2005-11-09,-38.28011,144.59913,ENVIRONMENT / AESTHETIC,12.01548194885254,0.6799545268312475
823,5148,2890,VIC002890,17256,VIC002890-3,Planned Maintenance,VIC002890_STR_1,Light corrosion on threaded rods of bottom antenna mounts of A4-A6 at the 20m  level.  Coating with anti-corrosive treatment would be inadequate,2010-05-20,2D - PM2 - 12 Months,PBR 31149911 Wire brush and treat 6 x 16mm x 200mm threaded rods on antenna mounts,2A - MON,FXD,Legacy Status: PM2,,,2012-01-14,23424_1,STR_1,IRM@excelriggingservices.com.au,,,CARRUM DOWNS CENTRAL CMTS,23424,AMPLITEL,,,,Feb 21 2012  1:31PM,,,michael.c.armour@team.telstra.com,,,,B (Low),A,POLE STEEL,20.0,2005-06-23,-38.101962,145.18675,ENVIRONMENT / AESTHETIC,27.37849235534668,5.495268166916162
824,5149,2898,VIC002898,17282,VIC002898-2,Planned Maintenance,VIC002898_STR_1,Scrape away moss from base of structure to GL,2021-11-27,1E - NSV,Inspect the cleaned base of structure for any defect or corrosion that may be occuring.,1E - NSV,NSV,Legacy Status: NSV,,,,224469_1,STR_1,IRM@excelriggingservices.com.au,,,CAMPBELLFIELD WEST,224469,AMPLITEL,,,,,,,,,,,B (Low),A,POLE STEEL,30.0,2005-07-21,-37.66508,144.94545,NOT PAINTED,136.3929595947266,19.5208179109715
825,5150,2898,VIC002898,17283,VIC002898-3,Planned Maintenance,VIC002898_STR_1,Inspect the welds on the strengthening upgrade to the base of the structure,2021-11-27,4B - PM3 - 4 Years,"Drone inspection 01-07-2021 photos, some welds looked to be showing signs of corrosion.  Investigate.",1E - NSV,PM3,Legacy Status: PM3,,,,224469_1,STR_1,IRM@excelriggingservices.com.au,,,CAMPBELLFIELD WEST,224469,AMPLITEL,,,,Aug  3 2023  2:47PM,2023-08-03,,Christopher Prause,,,,B (Low),A,POLE STEEL,30.0,2005-07-21,-37.66508,144.94545,NOT PAINTED,136.3929595947266,19.5208179109715
826,5151,2954,VIC002954,46518,VIC002954-4,Routine Maintenance,VIC002954_STR_1,Minor surface corrosion staining present between base of pole and structural grout installation.,2022-12-08,4C - TFP / PM3 - 18 Months,Corrosion staining treated (wire brushed and cold gal) applied at RPAS IRM 24-11-22.  Towers to determine if further investigation into the corrosion/staining is required.,1C - MON,PM3,,,,,225522_1,STR_1,Debby Kirkwood,,,SEBASTOPOL SOUTH CMTS,225522,AMPLITEL,,,2024-05-31,Aug  3 2023  2:47PM,2023-08-03,2022-12-08,Christopher Prause,,,,B (Low),A,POLE STEEL,35.0,2005-07-25,-37.611008139,143.829094414,ENVIRONMENT / AESTHETIC,408.298095703125,72.09931016489345
827,5152,2967,VIC002967,49532,VIC002967-9,Minor Maintenance,VIC002967_STR_1,Minor corrosion staining between structure base plate and structural grout installation,2023-06-07,5C - PM2 - 12 Months,"PDS IP50037375 SP30103641, SWAN ISLAND CMTS, VIC, REF:VIC002967, AMPLITEL, FY24, PM - STRUCTURE MAINTENANCE. Towers to determine if the strucural grout at the base of the pole is to be removed for investigation of the condition of the bolt cage/studs.  RPAS IRM 28-05-23 identified small outbreaks of corrosion appearing between the structure base plate and the structural grout with minute cracks appearing efflorescence (need to enlarge both photos to see this).",3C - PM3 - 2 Years,PM2,,30103641,50037375,2024-03-22,171090_1,STR_1,Debby Kirkwood,,32639.0,SWAN ISLAND CMTS,171090,AMPLITEL,9000,,2024-06-06,,,2023-06-07,,2.0,,LCR-32639,E (Very High),A,POLE STEEL,20.0,2005-07-21,-38.248306,144.69447,PROTECTION,7.350951671600342,0.12402147984502318
828,5153,2967,VIC002967,17480,VIC002967-2,Planned Maintenance,VIC002967_STR_1,Horizontal cable gantry has medium corrosion,2019-12-16,2C - PM4 - 5 Years,"Replace Horizontal cable tray Cable tray 450mm wide x 2m long. Nuts bolts and flat and spring washers 8mm x 10 off (RPAS IRM 28-05-23 email sent to Towers, A.Jaggard to notify SERVECO of heavy corrosion to horizontal gantry.  Not an issue for Amplitel).",2A - MON,PM4,Legacy Status: PM4,,,2023-05-28,171090_1,STR_1,ross.neilsonh@kordia.com.au,,,SWAN ISLAND CMTS,171090,AMPLITEL,,,2024-09-05,Jun  7 2023  2:11PM,2023-06-07,,Debby Kirkwood,,,,E (Very High),A,POLE STEEL,20.0,2005-07-21,-38.248306,144.69447,PROTECTION,7.350951671600342,0.12402147984502318
829,5154,2967,VIC002967,17481,VIC002967-3,Planned Maintenance,VIC002967_STR_1,Bolt - antenna bracket has surface corrosion on Sector 3 antenna CPX310DR-CI,2019-12-16,2C - PM4 - 5 Years,"Might be be easier to just replace the entire bracketOr threaded rod 15mm W x 220 mm L nuts/washers(RPAS IRM 28-5-23:  bracket/mtg hardware belongs to SERVECO, not Amplitel).",2A - MON,PM4,Legacy Status: PM4,,,2023-06-07,171090_1,STR_1,ross.neilsonh@kordia.com.au,,,SWAN ISLAND CMTS,171090,AMPLITEL,,,2024-09-05,Jun  7 2023  2:10PM,2023-06-07,,Debby Kirkwood,,,,E (Very High),A,POLE STEEL,20.0,2005-07-21,-38.248306,144.69447,PROTECTION,7.350951671600342,0.12402147984502318
830,5155,2990,VIC002990,17526,VIC002990-3,Planned Maintenance,VIC002990_STR_1,Structure earth suffering corrosion,2020-03-16,1E - NSV,Excavate structure earth to a depth of approx 300mm and check for corrosion (suffering medium at IRM 2020).  Treat (wire brush & galmet) at next inspection/site vist.  Or repair as per 010623 if required.,1E - NSV,NSV,Legacy Status: NSV,,,,26350_1,STR_1,IRM@excelriggingservices.com.au,,,MURRABIT EXCHANGE,26350,AMPLITEL,,,2030-01-15,,,,,,,,B (Low),A,POLE CONCRETE,40.0,2007-11-13,-35.5251,143.9391,NOT PAINTED,73.50794982910156,2.0971254987401813
831,5156,3020,VIC003020,53995,VIC003020-6,Planned Maintenance,VIC003020_STR_1,"No drain holes in pole base grout, signs of corrosion staining. refer to Photos 	VIC003020_037, 038",2024-04-12,2D - PM2 - 12 Months,"PDS IP50039480_FY25_ARCHOS PLANNED MAINTENANCE PROGRAM_ MAINT. Remove the existing grout, assess the condition of the foundation cage threads for corrosion, if in good condition grout the base, if suffering from corrosion, check with Towers Planning before grouting. Grout and install four drain holes in accordance with Work Instruction (Refurbishment of Components Embedded in Concrete).Repair Advice - Completed  26.08.2024Original Scope: •	Remove the existing grout, clean out the base of the pole, check the foundation cage threads for corrosion, if in good condition grout the base with four drain holes, if suffering from corrosion follow Work Instruction: Refurbishment of Components Embedded in Concrete.Scope Completed:•	Pressure wash foundation slab & external of pole base.•	Removal of all grout around pole flange base.•	Chip away concrete around cage threads to expose corrosion depth.•	Wire wheel and scabble & sand blast corrosion from cage threads and pole base corrosion.•	Apply 1 x coat of Zincanode to metal exposed where corrosion has been removed.•	Apply 2 x coats of Durabuild STE around external flange and cage threads.•	Apply 2 x coats of Durabuild STE to pole base flange.•	Apply Xypex around cage threads.•	Apply leveling grout under base of pole.•	Install 4 x drains and grout base of pole.•	Apply a final Durabuild STE over coat of pole base and finished grout.",2B - MON,PM2,,MAINT,50039480,2024-10-31,232087_1,STR_1,Adam Jaggard,,,HIGHTON 3 CMTS 3GIS,232087,AMPLITEL,15000,,2025-04-10,Oct 31 2024  3:46PM,2024-10-31,2024-04-12,Adam Jaggard,2.0,,,B (Low),A,POLE STEEL,25.0,2006-11-24,-38.157177,144.31413,NOT PAINTED,109.7575836181641,4.232982883204352
832,5157,3022,VIC003022,53854,VIC003022-7,Planned Maintenance,VIC003022_STR_1,The underside of the structure base plate grout is showing sings water is not escaping from the inside of the pole. refer to Photo: VIC003022_012,2024-03-25,2D - PM2 - 12 Months,"PDS IP50039480_FY25_ARCHOS PLANNED MAINTENANCE PROGRAM_ MAINT. Remove this existing grout, assess the condition of the foundation cage threads, re-grout and install drain holes in accordance with Work Instruction (Refurbishment of Components Embedded in Concrete - Issue 3) Remove the vacant nest from the structure headframe and bird proof the top feeder window.Repair Advise - Completed 24.08.2024Original Scope: •	Remove the existing grout, clean out the base of the pole, check the foundation cage threads for corrosion, if in good condition grout the base with four drain holes, if suffering from corrosion follow Work Instruction: Refurbishment of Components Embedded in Concrete. Scope Completed:•	Pressure wash foundation slab & external of pole base.•	Removal of all grout around pole flange base.•	Chip away concrete around cage threads to expose corrosion depth.•	Wire wheel and scabble & sand blast corrosion from cage threads and pole base corrosion.•	Apply 1 x coat of Zincanode to metal exposed where corrosion has been removed.•	Apply 2 x coats of Durabuild STE around external flange and cage threads.•	Apply 2 x coats of Durabuild STE to pole base flange.•	Apply Xypex around cage threads.•	Apply leveling grout under base of pole.•	Install 4 x drains and grout base of pole.•	Apply a final Durabuild STE over coat of pole base and finished grout.",2B - MON,PM2,,MAINT,50039480,2024-10-31,232210_1,STR_1,Adam Jaggard,,,SOUTH GEELONG CMTS,232210,AMPLITEL,15000,,2025-03-25,Oct 31 2024  3:13PM,2024-10-31,2024-03-25,Adam Jaggard,2.0,,,B (Low),A,POLE STEEL,18.8,2006-09-06,-38.173992,144.36586,NOT PAINTED,8.924050331115723,3.0140051217704156
833,5158,3045,VIC003045,17692,VIC003045-2,Planned Maintenance,VIC003045_STR_1,Surface corrosion visible on earth strap below ground.,2021-09-01,4C - TFP / PM3 - 18 Months,Repair,3C - PM3 - 2 Years,FXD,Legacy Status: PM3,,,2022-02-07,190809_1,STR_1,Rhys.L.Yeomans@team.telstra.com,,,NELSON MOBILES HUT,190809,AMPLITEL,,,,Feb  7 2022  4:39PM,,,IRM@excelriggingservices.com.au,,,,C (Medium),A,POLE STEEL,25.0,2006-01-17,-38.046470183,141.01315696,NOT PAINTED,25.63997650146484,2.103119889921515
834,5159,3055,VIC003055,46539,VIC003055-5,Routine Maintenance,VIC003055_STR_1,Very minor corrosion staining occuring between structure base and structural grout.,2022-12-12,4B - PM3 - 4 Years,Treat (wire brush and apply protective coating of cold gal) to very minor corrosion staining occuring between the structure base and structural grout.  Ensure grout drain/weep holes are unblocked & working.,1E - NSV,PM3,,,,,190522_1,STR_1,Debby Kirkwood,,,BANGHOLME NORTH,190522,AMPLITEL,,,2026-12-11,,,2022-12-12,,,,,B (Low),A,POLE STEEL,35.0,2006-01-17,-38.029163,145.1785,ENVIRONMENT / AESTHETIC,5.627676010131836,6.426963641394613
835,5160,3055,VIC003055,46540,VIC003055-6,Routine Maintenance,VIC003055_STR_1,FY21 drone IRM captured what looks to be a patch of medium corrosion on the pole body about 30cm from the top of the structure,2022-12-12,4B - PM3 - 4 Years,"Investigate patch of corrosion on pole body approx 30cm from the top, partially hidden under antenna collar mount.  Treat (wire brush and apply protective coating).  Report on outcome.",1E - NSV,PM3,,,,,190522_1,STR_1,Debby Kirkwood,,,BANGHOLME NORTH,190522,AMPLITEL,,,2026-12-11,,,2022-12-12,,,,,B (Low),A,POLE STEEL,35.0,2006-01-17,-38.029163,145.1785,ENVIRONMENT / AESTHETIC,5.627676010131836,6.426963641394613
836,5161,3055,VIC003055,17722,VIC003055-2,Planned Maintenance,VIC003055_STR_1,Antenna Mount Threaded Rods & M10 Bolts corroded,2018-07-25,2C - PM4 - 5 Years,Replace Antenna Mount Threaded Rods & M10 Bolts corroded (M16 X 180MM 4 off) & (M10 X 30MM 6 off) Nuts & Washers,2A - MON,PM4,Legacy Status: PM4,,,,190522_1,STR_1,ross.neilsonh@kordia.com.au,,,BANGHOLME NORTH,190522,AMPLITEL,,,2023-04-15,Aug  3 2023  2:49PM,2023-08-03,,Christopher Prause,,,,B (Low),A,POLE STEEL,35.0,2006-01-17,-38.029163,145.1785,ENVIRONMENT / AESTHETIC,5.627676010131836,6.426963641394613
837,5162,3056,VIC003056,17725,VIC003056-2,Planned Maintenance,VIC003056_STR_1,Surface/Light corrosion on Load Plate Bolts & Antenna Mount,2016-06-02,2B - MON,Monitor condition next inspection. Unable to Access (IRM 2020 inspected & new issue written.  This one closed).,2A - MON,FXD,Legacy Status: MON,,,2020-06-09,191438_1,STR_1,ross.neilsonh@kordia.com.au,,,BONEO SOUTH CMTS,191438,AMPLITEL,,,,Jun 21 2020 10:49PM,,,IRM@excelriggingservices.com.au,,,,C (Medium),A,POLE STEEL,16.98,2006-01-23,-38.430138,144.8588,ENVIRONMENT / AESTHETIC,19.6385326385498,1.4729563726138188
838,5163,3056,VIC003056,45334,VIC003056-8,Routine Maintenance,VIC003056_STR_1,Surface corrosion on flange plate and some flange bolts at structure joint (approx 16m),2022-09-23,2C - PM4 - 5 Years,Treat (wire brush and apply protective coating of cold gal to outbreaks of surface corrosion on flange plates and some flange bolts at structure joint just above steel jacket (approx 16m).,1A - MON,PM4,,,,,191438_1,STR_1,Debby Kirkwood,,,BONEO SOUTH CMTS,191438,AMPLITEL,,,2027-09-22,,,2022-09-23,,,,,C (Medium),A,POLE STEEL,16.98,2006-01-23,-38.430138,144.8588,ENVIRONMENT / AESTHETIC,19.6385326385498,1.4729563726138188
839,5164,3063,VIC003063,17753,VIC003063-2,Planned Maintenance,VIC003063_STR_1,tower base shows signs of light corrosion,2020-06-21,5C - PM2 - 12 Months,"PDS 50037127, SP30104204, FY24 ARCHOS PLANNED MAINTENANCE PROGRAM – Amplitel. 21-06-2020: Monitor tower base, light corrosion is currently forming.  Treat and re paint. RPAS IRM 04-01-23 - Investigate the condition of the structure hold down bolts base of the structure.  Dark corrosion staining appearing externally.  Looks as though sealant has been used in the horizontal joint between the structure base and hold down bolts.  (Note: headframe turret paint quite discoloured and appears corrosion stained.  Is corrosion on bird mesh running down inside of structure?)Repair Advise - Completed 28.11.2023Original Scope: • Site visit to investigate what is happening first, may need to drill a hole in the pole to see if water comes out.Scope Completed:• Rocla Pole – No drilling through Rocla Pole base Steel Flange.• Corrosion Present was due to exposed metal Flange at base of Rocla Monopole.• Wire Wheeled / Scabbled affect areas around Monopole Base.• Applied Zincanode to affect areas.• Applied 2 x Coats of Durabuild Topcoat.",2A - MON,PM2,Legacy Status: MON,30104204,50037127,2023-12-05,234100_1,STR_1,IRM@excelriggingservices.com.au,,,LONGFORD CMTS,234100,AMPLITEL,,,2024-01-25,Dec  5 2023  2:30PM,2023-12-05,,Adam Jaggard,,,,C (Medium),A,POLE CONCRETE,40.0,2006-02-09,-38.186788,147.147347,ENVIRONMENT / AESTHETIC,84.36912536621094,18.149064592981595
840,5165,3073,VIC003073,54195,VIC003073-7,Planned Maintenance,VIC003073_STR_1,Pole base cage threads suffering medium corrosion,2024-05-09,5C - PM2 - 12 Months,"PDS IP50039480_FY25_ARCHOS PLANNED MAINTENANCE PROGRAM_ MAINT. IRM_010524: Inspectors checked inside base of pole through drain hole with Scope Camera, and found entry point of Cage Threads into Concrete Footing are not encased by Grout and suffering medium corrosion due to moisture exposure and poor drainage.  2 off drainage Conduits are not at ground level  on  internal of Structure. .Recommend all grout be removed, high pressure blast all cage threads and nuts to inspect corrosion level. Refurbish, paint and re grout to correct specs with adequate to ground drain channels.Repair Advise - Completed 13.11.2024.Original Scope: •	Remove the existing grout, clean out the base of the pole, check the foundation cage threads for corrosion, if in good condition grout the base with four drain holes, if suffering from corrosion follow Work Instruction:Refurbishment of Components Embedded in Concrete. Scope Completed:•	Water blasted/Jett washed around pole base and inside pole base.•	Chipped around cage threads to reveal the extent of corrosion.•	Sand blasted, all corrosion from cage threads.•	Applied 1 x coat of Zincanode 202 to cage threads.•	Applied 1st coat of Durabuild STE to cage threads and outer base plate.•	Applied 2nd coat of Durabuild STE to cage threads and outer base plate.•	Installed Xypex around cage threads.•	Installed new grout under pole base.•	Installed 4 x new conduit drains.•	Poured new grout internally.•	Applied final over coat of Durabuild STE to outer pole lip & Grout.•	Applied final coat of Durabuild STE to inside pole base",2B - MON,PM2,,MAINT,50039480,2025-01-31,235206_1,STR_1,Shaun Omalley,,,AVOCA CENTRAL CMTS,235206,AMPLITEL,15000,,2025-05-09,Jan 31 2025  1:26PM,2025-01-31,2024-05-09,Adam Jaggard,,,,B (Low),A,POLE STEEL,35.0,2006-04-11,-37.087795,143.48315,NOT PAINTED,271.9752807617188,135.83087559691066
841,5166,3101,VIC003101,17873,VIC003101-4,Planned Maintenance,VIC003101_STR_1,Surface corrosion on earth strap below ground,2021-09-09,2C - PM4 - 5 Years,Review and repair if required.  IRM 2024 REVIEWED AND TREATED. DK.,1A - MON,PM4,Legacy Status: PM4,,,2024-12-05,238358_1,STR_1,Rhys.L.Yeomans@team.telstra.com,,,MOOROOPNA WEST MOB,238358,AMPLITEL,,,2026-05-31,Dec  5 2024  9:28AM,2024-12-05,,Debby Kirkwood,,,,B (Low),A,MAST GUYED,60.0,2007-08-09,-36.38559,145.30048,NOT PAINTED,113.8161163330078,45.0388507004648
842,5167,3102,VIC003102,53876,VIC003102-12,Planned Maintenance,VIC003102_STR_1,The inside of the pole has water sitting in it and there is some sort of electrical motor inside. Refer to Photo: VIC003102_035_01 TIM - Before removing motor check the structure drawings as it may be required to lower the shroud.,2024-03-28,2D - PM2 - 12 Months,"Staff are to check the power is off to the electrical motor and remove it from site, clean out the base of the structure, assess the inside of the pole for corrosion and refurbish if required and add three additional drain holes through the existing grout.",2B - MON,PM2,,,,,238360_1,STR_1,Adam Jaggard,,40660.0,DROMANA WEST CMTS,238360,AMPLITEL,,,2025-03-28,Apr  4 2024  9:17AM,2024-04-04,2024-03-28,Adam Jaggard,2.0,,LCR-40660,E (Very High),A,POLE STEEL,20.0,2008-02-21,-38.34591,144.94529,ENVIRONMENT / AESTHETIC,85.02133178710938,0.5957568236476277
843,5168,3103,VIC003103,54194,VIC003103-5,Planned Maintenance,VIC003103_STR_1,Pole base cage threads suffering medium corrosion,2024-05-09,5C - PM2 - 12 Months,"PDS IP50039480_FY25_ARCHOS PLANNED MAINTENANCE PROGRAM_ MAINT. IRM_300424: Inspectors checked inside pole through drain hole with Scope Camera, and found entry point of Cage Threads into Concrete Footing are not encased by Grout and suffering medium corrosion. duct tape was wrapped external circumference of cage threads before grouting.  Grout would be butt up to this and be surface external only, leaving all Cage thread exposed internal of Structure Footing.Recommend all grout be removed, high pressure blast all cage threads and nuts to inspect corrosion level. Refurbish, paint and re grout to correct specs with adequate to ground drain channels.Repair Advise - Completed 13.11.2024.Original Scope: •	Remove the existing grout, clean out the base of the pole, check the foundation cage threads for corrosion, if in good condition grout the base with four drain holes, if suffering from corrosion follow Work Instruction: Refurbishment of Components Embedded in Concrete. Scope Completed:•	Water blasted/Jett washed around pole base.•	Chipped around cage threads to reveal the extent of corrosion.•	Sand blasted, all corrosion from cage threads.•	Applied 1 x coat of Zincanode 202 to cage threads.•	Applied 1st coat of Durabuild STE to cage threads and outer base plate.•	Applied 2nd coat of Durabuild STE to cage threads and outer base plate.•	Installed Xypex around cage threads.•	Installed 4 x new conduit drains.•	Installed new grout under pole base.•	Applied final over coat of Durabuild STE to outer pole lip & Grout.",2B - MON,PM2,,MAINT,50039480,2025-01-31,27320_1,STR_1,Shaun Omalley,,,JUNORTOUN EXCHANGE,27320,AMPLITEL,15000,,2025-05-09,Jan 31 2025  1:17PM,2025-01-31,2024-05-09,Adam Jaggard,2.0,,,B (Low),A,POLE STEEL,35.0,2007-06-18,-36.772175,144.35168,ENVIRONMENT / AESTHETIC,206.9685211181641,80.726776117807
844,5169,3160,VIC003160,18036,VIC003160-3,Planned Maintenance,VIC003160_STR_1,Split pins suffering corrosion,2020-02-13,4A - PM4 - 7 Years,Replace 9 x split pins in the guy tensioning assemblies. FXD_IRM_140125,2B - MON,PM4,Legacy Status: PM4,,,2025-01-14,244001_1,STR_1,IRM@excelriggingservices.com.au,,,MYSTIC PARK CMTS,244001,AMPLITEL,,,2027-02-11,Jan 17 2025  4:43PM,2025-01-17,,Shaun Omalley,,,,B (Low),A,MAST GUYED,60.0,2008-03-11,-35.587185,143.75562,AVIATION,78.4054183959961,15.150503245892052
845,5170,3169,VIC003169,18063,VIC003169-2,Planned Maintenance,VIC003169_STR_1,RET ports on all RVVPX310B2 panels were corroded,2019-12-02,3C - PM3 - 2 Years,Cover RET ports,2A - MON,FXD,Legacy Status: PM3,,,2022-07-04,243361_1,STR_1,ross.neilsonh@kordia.com.au,,,THOMASTOWN INDUSTRIAL CMTS,243361,AMPLITEL,,,2021-12-01,Jul  4 2022  9:41AM,2022-07-04,,Patrick Kennedy,,,,B (Low),A,POLE STEEL,30.0,2007-09-21,-37.688053886,145.045408253,NOT PAINTED,103.8860321044922,19.890207247933816
846,5171,3193,VIC003193,18137,VIC003193-3,Planned Maintenance,VIC003193_STR_1,Corrosion on Antenna Headframe,2018-03-21,2C - PM4 - 5 Years,Wire wheel for grinder and gal paint required. Outage may be required,2A - MON,PM4,Legacy Status: PM4,,,,246759_1,STR_1,ross.neilsonh@kordia.com.au,,,WAURN PONDS,246759,AMPLITEL,,,2022-12-10,Aug  3 2023  2:51PM,2023-08-03,,Christopher Prause,,,,C (Medium),A,POLE STEEL,25.0,2008-02-11,-38.207825,144.26534,NOT PAINTED,109.2552795410156,11.074320965254545
847,5172,3218,VIC003218,45574,VIC003218-4,Routine Maintenance,VIC003218_STR_1,"Light corrosion outbreaks on mast flanges, guy shackle nuts, mast leg (Drone IRM report 25-8-21 suggests medium)",2022-10-11,4B - PM3 - 4 Years,"Treat (wire brush and apply protective coating of cold gal) to the small patches/outbreaks of corrosion (predominently light at 25-8-21) over the structure on components such as mast flanges, guy shackle nuts, mast leg.",2A - MON,PM3,,,,,248677_1,STR_1,Debby Kirkwood,,,PIAMBIE CMTS,248677,AMPLITEL,,,2026-10-10,Mar 12 2025  8:27AM,2025-03-12,2022-10-11,Shaun Omalley,,,,B (Low),A,MAST GUYED,60.0,2007-08-09,-34.831137569,143.266408068,NOT PAINTED,64.56110382080078,4.300701580004516
848,5173,3219,VIC003219,18197,VIC003219-3,Planned Maintenance,VIC003219_STR_1,18 x corroded split pins,2020-04-08,2C - PM4 - 5 Years,Replace 18 x corroded split pins on the guy anchors at next site inspection. FXD_IRM_241124,2C - PM4 - 5 Years,PM4,Legacy Status: PM4,,,2024-11-24,248682_1,STR_1,IRM@excelriggingservices.com.au,,,BELSAR ISLAND RT,248682,AMPLITEL,,,2024-12-28,Jan 18 2025  9:11PM,2025-01-18,,Shaun Omalley,,,,B (Low),A,MAST GUYED,60.0,2007-03-28,-34.724976,142.96013,NOT PAINTED,60.06386947631836,3.523926113382756
849,5174,3232,VIC003232,18235,VIC003232-2,Planned Maintenance,VIC003232_STR_1,light corrosion on 1x M16 nut,2020-06-20,3C - PM3 - 2 Years,Refurbish (wire brush & galmet) or replace 1 x M16 nut suffering light corrosion on K face @ 7.5m,2A - MON,PM3,Legacy Status: PM3,,,,249843_1,STR_1,IRM@excelriggingservices.com.au,,,MOUNT BALDHEAD,249843,AMPLITEL,,,2022-06-20,,,,,,,,B (Low),A,MAST FREE STANDING,29.0,2007-02-16,-37.383094478,147.552716503,NOT PAINTED,1380.0,66.59180551576223
850,5175,3234,VIC003234,18242,VIC003234-4,Planned Maintenance,VIC003234_STR_1,Surface corrosion on ground earth strap,2021-08-26,2C - PM4 - 5 Years,Repair and/or refurbish earth strap,2B - MON,FXD,Legacy Status: PM4,,,2022-01-24,249933_1,STR_1,Rhys.L.Yeomans@team.telstra.com,,,KOYUGA CMTS,249933,AMPLITEL,,,,Jan 24 2022 10:09PM,,,IRM@excelriggingservices.com.au,,,,B (Low),A,TOWER STEEL,60.0,2008-07-21,-36.186525705,144.886789914,AVIATION,99.6814193725586,10.374447494726207
851,5176,3292,VIC003292,18485,VIC003292-2,Planned Maintenance,VIC003292_STR_1,Bolts on pole extension has medium corrosion,2018-03-19,2C - PM4 - 5 Years,Replace 12 off M16mm x 60mm Nuts/Bolts/Washers  SERVECO issue.  Now closed and email sent to A.Jaggard to advise SERVECO 31-08-23.,2A - MON,PM4,Legacy Status: PM4,,,2023-08-31,192551_1,STR_1,ross.neilsonh@kordia.com.au,,,INVERLOCH EAST CMTS,192551,AMPLITEL,,,2022-12-08,Aug 31 2023  8:46AM,2023-08-31,,Debby Kirkwood,,,,C (Medium),A,POLE STEEL,35.0,2007-10-25,-38.6266,145.8073,NOT PAINTED,9.063502311706545,1.766048159259282
852,5177,3336,VIC003336,18580,VIC003336-3,Planned Maintenance,VIC003336_STR_1,The underside of the structure platform is suffering from light to medium corrosion.,2021-04-01,4C - TFP / PM3 - 18 Months,"Refurbish, power tool clean, corrosion damage areas and paint the entire underside platformin accordance with Telstra&#39;s paint schedule No. 231",1C - MON,PM3,Legacy Status: PM3,SP30095264 WO3008,31/05/2021 12:00:00 AM,,198904_1,STR_1,Adam.K.Jaggard@team.telstra.com,,,VENUS BAY CMTS,198904,AMPLITEL,,,2022-09-23,Aug  3 2023  2:53PM,2023-08-03,,Christopher Prause,,,,E (Very High),A,POLE CONCRETE,35.0,2009-12-22,-38.697368789,145.809366288,ENVIRONMENT / AESTHETIC,17.35357475280762,0.5266622234152543
853,5178,3336,VIC003336,18582,VIC003336-5,Planned Maintenance,VIC003336_STR_1,Old corroding RRU mounting straps have started the structure to corrode under the new straps. Old straps were replaced by EM team on the 14/12/ 2021,2021-12-21,4C - TFP / PM3 - 18 Months,Remove the new straps refurbish the structure and re-install new straps BAND-IT straps,1E - NSV,FXD,Legacy Status: PM3,,,2022-07-05,198904_1,STR_1,Adam.K.Jaggard@team.telstra.com,,,VENUS BAY CMTS,198904,AMPLITEL,,,2022-01-09,Jul  5 2022  8:33AM,2022-07-05,,Patrick Kennedy,,,,E (Very High),A,POLE CONCRETE,35.0,2009-12-22,-38.697368789,145.809366288,ENVIRONMENT / AESTHETIC,17.35357475280762,0.5266622234152543
854,5179,3336,VIC003336,18579,VIC003336-2,Planned Maintenance,VIC003336_STR_1,Medium corroded nuts on antenna mount u-bolts,2020-04-23,4B - PM3 - 4 Years,"Replace 24 x M16 nuts to suit M16 x 96mm u-bolts on antenna mounts suffering medium corrosion.  (Antenna, RRU mounts and headframe suffering suface corrosion).",2C - PM4 - 5 Years,FXD,Legacy Status: PM3,SP30095264 WO3008,31/05/2021 12:00:00 AM,2022-07-05,198904_1,STR_1,IRM@excelriggingservices.com.au,,,VENUS BAY CMTS,198904,AMPLITEL,,,2024-04-22,Jul  5 2022  8:33AM,2022-07-05,,Patrick Kennedy,,,,E (Very High),A,POLE CONCRETE,35.0,2009-12-22,-38.697368789,145.809366288,ENVIRONMENT / AESTHETIC,17.35357475280762,0.5266622234152543
855,5180,3403,VIC003403,53573,VIC003403-5,Routine Maintenance,VIC003403_STR_1,"24x Low thread bolts at str base. (Dim nut: 55.2mm, bolt: 33.2mm)",2024-01-07,2A - MON,Monitor the structure hold down bolts/nuts for corrosion.  Very minor surface/light corrosion observed and treated on a handful of nuts at IRM 2023 (but not ones with low threads).,1A - MON,MON,,,,,257206_1,STR_1,Debby Kirkwood,,,MOUNT DOROTHY CMTS,257206,AMPLITEL,,,,,,2024-01-07,,,,,B (Low),A,POLE STEEL,25.0,2009-11-06,-37.337204,145.489,ENVIRONMENT / AESTHETIC,349.5830383300781,74.02324285033461
856,5181,3422,VIC003422,18722,VIC003422-3,Planned Maintenance,VIC003422_STR_1,Light to medium corrosion on other owner lights and light fittings on structure,2022-01-16,4C - TFP / PM3 - 18 Months,Amplitel to advise owner of lights mounted on structure that lights and attachments are suffering light to medium corrosion and require refurbishment.  Remain in same condition at RPAS IRM 08-08-23.  Email sent to A.Jaggard to advise other owner.,1E - NSV,PM3,Legacy Status: PM3,,,2023-08-08,220812_1,STR_1,IRM@excelriggingservices.com.au,,,SEAHOLME CMTS,220812,AMPLITEL,,,,Aug 18 2023 12:54PM,2023-08-18,,Debby Kirkwood,,,,E (Very High),A,POLE STEEL,10.0,2007-11-26,-37.865696,144.84727,ENVIRONMENT / AESTHETIC,1.86201024055481,0.06460049424994398
857,5182,3422,VIC003422,18723,VIC003422-4,Planned Maintenance,VIC003422_STR_1,Attachment point on side of structure @ approx 8m and cable cover at base of structure suffering light to possibly medium corrosion,2022-01-16,5B - PM3 - 3 Years,Refurbish items on structure that are suffering light to probably medium corrosion with wire brush and cold gal.  Attachment point at approx 8m and cable cover at base of structure.,2A - MON,PM3,Legacy Status: PM3,,,,220812_1,STR_1,IRM@excelriggingservices.com.au,,,SEAHOLME CMTS,220812,AMPLITEL,,,,Aug  3 2023  2:53PM,2023-08-03,,Christopher Prause,,,,E (Very High),A,POLE STEEL,10.0,2007-11-26,-37.865696,144.84727,ENVIRONMENT / AESTHETIC,1.86201024055481,0.06460049424994398
858,5183,3427,VIC003427,18735,VIC003427-4,Planned Maintenance,VIC003427_STR_1,Guy tensioning assembly surface corrosion,2021-09-09,2A - MON,Monitor the surface corrosion forming on the guy tensioning threaded rods.  Report at future inspections.,1A - MON,MON,Legacy Status: MON,,,,193532_1,STR_1,Rhys.L.Yeomans@team.telstra.com,,,DARRIMAN CMTS,193532,AMPLITEL,,,2026-05-31,Feb 10 2022 12:41PM,,,IRM@excelriggingservices.com.au,,,,C (Medium),A,MAST GUYED,60.0,2007-12-12,-38.47305,146.92628,NOT PAINTED,38.41035461425781,9.509389794380803
859,5184,3506,VIC003506,45435,VIC003506-6,Routine Maintenance,VIC003506_STR_1,Structure earth strap suffering heavy corrosion,2022-10-02,4B - PM3 - 4 Years,"PDS 50037127, SP30104204, FY24 ARCHOS PLANNED MAINTENANCE PROGRAM – Amplitel. Repair the structure earth strap found to be suffering heavy corrosion.Repair Advise - Completed 28.11.2023Original Scope: • Cut away corroded section and Install 35mm G/Y earth cable solution.Scope Completed:• Existing Sub Halo earthing is fully deteriorated, and the Structure earthing requires a full new sub halo earthing system.",2C - PM4 - 5 Years,PM3,,30104204,50037127,2023-12-05,26449_1,STR_1,Debby Kirkwood,,,TARRAVILLE TE,26449,AMPLITEL,,,2026-10-01,Dec  5 2023  2:06PM,2023-12-05,2022-10-02,Adam Jaggard,,,,C (Medium),A,TOWER STEEL,60.0,2008-08-26,-38.63617,146.70326,NOT PAINTED,4.0,1.9016611086589734
860,5185,3506,VIC003506,53451,VIC003506-7,Minor Maintenance,VIC003506_STR_1,"Structure earth found to be suffering from heavy corrosion at FY23 site visit, 35mm G/Y earth cable solution installed.",2023-12-05,2B - MON,At next inspection check the four structure earths straps an excavate around the existing earth pits to assess the condition of the structure earth halo.,2B - MON,MON,,,,,26449_1,STR_1,Adam Jaggard,,,TARRAVILLE TE,26449,AMPLITEL,,,,,,2023-12-05,,,,,C (Medium),A,TOWER STEEL,60.0,2008-08-26,-38.63617,146.70326,NOT PAINTED,4.0,1.9016611086589734
861,5186,3506,VIC003506,45434,VIC003506-5,Routine Maintenance,VIC003506_STR_1,Grout has cracked and is coming away from the structure feet,2022-10-02,2D - PM2 - 12 Months,"PDS 50037127, SP30104204, FY24 ARCHOS PLANNED MAINTENANCE PROGRAM – Amplitel. Remove cracked and broken grout around structure feet.  Investigate what looks to be very light surface corrosion forming on the structure leg base plates.  Report any parent metal loss or defect.Repair Advise - Completed 28.11.2023Original Scope: • Remove the existing grout, check the foundation cage threads for corrosion, follow Work Instructions: Refurbishment of Components Embedded in Concrete - Issue 2.Scope Completed:• Removed existing crack grout for around each Structure Footing.• Power Washed Structure footings.• Removed a section of grout beneath each structure footing to inspect Bolt Cage (Good Condition)• Wire Wheeled / Sandblasted light corrosion from Structure Footing Base.• Applied Primer coat to Structure Footing Base Plate & exposed Bolt Cage.• Re-instated Grout to exposed Bolt Cage on each Structure Footing• Applied 2 x Coats of Dulux Durebild STE.",2C - PM4 - 5 Years,PM2,,30104204,50037127,2023-12-05,26449_1,STR_1,Debby Kirkwood,,,TARRAVILLE TE,26449,AMPLITEL,,,2024-03-03,Dec  5 2023  2:07PM,2023-12-05,2022-10-02,Adam Jaggard,,,,C (Medium),A,TOWER STEEL,60.0,2008-08-26,-38.63617,146.70326,NOT PAINTED,4.0,1.9016611086589734
862,5187,3517,VIC003517,45665,VIC003517-5,Routine Maintenance,VIC003517_STR_1,Light corrosion visible underdisde connection between pole & headframe at 23m height.,2022-10-17,4B - PM3 - 4 Years,Check under the structure flange @ 23m (where headframe bolts to structure) for corrosion.  (Difficult to see in photo).  Treat any corrosion found.,2C - PM4 - 5 Years,PM3,,,,,265338_1,STR_1,Debby Kirkwood,,,PEARCEDALE CENTRAL,265338,AMPLITEL,,,2026-10-16,,,2022-10-17,,,,,C (Medium),A,POLE STEEL,25.0,2009-12-21,-38.20389,145.22893,NOT PAINTED,20.40884590148926,2.8843220596383543
863,5188,3549,VIC003549,47107,VIC003549-9,Routine Maintenance,VIC003549_STR_1,Surface/light corrosion on ST & RS legs b/w 37-39m height.,2023-01-26,4B - PM3 - 4 Years,Treat (wire brush and apply protective coating of cold gal) to patches of light corrosion on ST & RS legs between 37 & 39m (RPAS IRM 06-01-23).,1A - MON,PM3,,,,,260541_1,STR_1,Debby Kirkwood,,,MUNRO CMTS MOBILE,260541,AMPLITEL,,,2027-01-25,Jan 26 2023  7:44PM,2023-01-26,2023-01-26,Debby Kirkwood,,,,C (Medium),A,MAST GUYED,60.0,2009-04-03,-37.94512,147.24996,NOT PAINTED,57.58631896972656,30.981210106835107
864,5189,3598,VIC003598,46345,VIC003598-4,Routine Maintenance,VIC003598_STR_1,Minor Light corrosion spots on pole body at 37m & 31m Height,2022-11-23,4B - PM3 - 4 Years,Treat (wire brush and apply protective coating of cold gal) to minor light corrosion patches on the structure body @ 37m and 31m.,1C - MON,PM3,,,,,271970_1,STR_1,Debby Kirkwood,,,PORTLAND NORTH CMTS,271970,AMPLITEL,,,2026-11-22,,,2022-11-23,,,,,C (Medium),A,POLE STEEL,40.0,2009-11-11,-38.312167,141.57272,NOT PAINTED,41.61563491821289,2.455325129663882
865,5190,3614,VIC003614,19120,VIC003614-1,Planned Maintenance,VIC003614_STR_1,"Surface to Medium corrosion present. All items inspected, however not all corrosion recorded",2021-09-27,2C - PM4 - 5 Years,"Replace or refurbish the bolts holding the plate down on top of the structure.  Bolts suffering light, possibly  medium corrosion.  Ensure plate is secure.",1A - MON,PM4,Legacy Status: PM4,,,,272818_1,STR_1,Rhys.L.Yeomans@team.telstra.com,,,BRIAGOLONG CMTS,272818,AMPLITEL,,,2026-06-18,Aug  3 2023  2:56PM,2023-08-03,,Christopher Prause,,,,B (Low),A,POLE CONCRETE,45.0,2011-11-28,-37.854553,147.06938,NOT PAINTED,75.53743743896484,49.72410059949529
866,5191,3812,VIC003812,47098,VIC003812-5,Routine Maintenance,VIC003812_STR_1,There is a Spot of surface/light corrosion on Mast at 49.5m height,2023-01-25,4B - PM3 - 4 Years,Treat (wire brush and apply protective coating of cold gal) to patch of light corrosion on inside of mast leg @ 49.5m where the u-bolt for the stringer appears to have caused damage.	RPAS IRM 30-11-22.,1C - MON,PM3,,,,,280391_1,STR_1,Debby Kirkwood,,,LOT 2 GLENELG HWY WANNON,280391,AMPLITEL,,,2027-01-24,Jan 25 2023 12:46PM,2023-01-25,2023-01-25,Debby Kirkwood,,,,B (Low),A,MAST GUYED,60.0,2012-04-24,-37.672287,141.85559,NOT PAINTED,164.7555389404297,64.91726059630746
867,5192,3924,VIC003924,42947,VIC003924-3,Planned Maintenance,VIC003924_STR_1,Structure earth straps suffering light to medium corrosion,2022-08-12,5B - PM3 - 3 Years,Refurbish the strucutre earth straps suffering light/medium corrosion (treat with wire brush and apply protective coating of cold gal).,1E - NSV,PM3,,,,2023-08-29,284625_1,STR_1,Debby Kirkwood,,,SORRENTO INDUSTRIAL,284625,AMPLITEL,,,,Sep  4 2023  2:32PM,2023-09-04,2022-08-12,Debby Kirkwood,,,,E (Very High),A,POLE CONCRETE,30.0,2013-05-29,-38.334442,144.7289,NOT PAINTED,15.16840076446533,1.0214143808713885
868,5193,3937,VIC003937,45308,VIC003937-3,Routine Maintenance,VIC003937_STR_1,Surface-Light corrosion under joint flange top of structure @ 20m.,2022-09-22,4B - PM3 - 4 Years,"Treat (wire brush and apply protective coating of cold gal) to underside of flange top of structure.  Investigate seam where pole meets flange, photo shows it as particularly dark.  Flange found to be suffering surface-light corrosion at drone IRM 15-9-22.",2A - MON,PM3,,,,,284760_1,STR_1,Debby Kirkwood,,,TOOTGAROOK,284760,AMPLITEL,,,2026-09-21,,,2022-09-22,,,,,C (Medium),A,POLE CONCRETE,20.0,2013-06-28,-38.37876,144.84217,NOT PAINTED,9.240682601928713,0.9726896562747513
