Repository: ShamEgo/DAP

# Parallel Coordinates Builder

This is the Data Arena's parallel coordinates builder that was created for use with the DAVM.
Its a python script that uses a parallel coordinates web page created by Kai Chang as a template and places the given csv data into the json data file.

## More information
More info about Parallel Coordinates and this implementation can be found here: 

https://syntagmatic.github.io/parallel-coordinates/
https://github.com/syntagmatic/parallel-coordinates

File: Page 1 and 2/corrosion_issues.csv (part 19 of 26)
,Unnamed: 0,SiteId,SiteRef,SiteOpenIssueId,IssueID,Issue Type,AMSAssetRef,IssueDescription,IssueCreated,RiskRating,WorkRequired,ResidualRisk,Status,Comments,S/P No,PDS I/P No,FixedDate,address_tower_id,AssetRef,RaisedBy,ResolutionComments,ResolvedbyProject,SiteName,TelstraAddressID,Asset Owner CompanyName,OpExEstimate,CapExEstimate,ReviewDate,DateLastUpdated,_LastEditDate,_CreatedDate,UserLastUpdated,ResourcesNeeded,CreatedbyProject,PMProjectRef,CorrosionRegionType,WindRegionType,StructureClassCode,Height,StructureInstallationDate,Latitude,Longitude,PaintingType,Land_Elevation,distance_km
975,6907,1631,WA001631,11776,WA001631-7,Planned Maintenance,WA001631_STR_1,Refer guy inspection report in CANRAD Guy ropes were inspected  on the  15/5/2018 using the MFL scanner. All guys have lost up to 5 precent of cross sectional area.,2017-11-21,3C - PM3 - 2 Years,Reassess condition of guys with MFL in FY21 IRM_140522_Light to medium corrosion on all guy wires. See corrosion reportSTRUCTURE WAS RE-GUYED JUNE 2022,5A - PM4 - 6 Years,FXD,STRUCTURE WAS RE-GUYED JUNE 2022,SP20000017 WO1000,30/06/2017 12:00:00 AM,2022-06-16,11770_2,STR_1,Adam.K.Jaggard@team.telstra.com,,,MENAI HILLS OFRS,11770,AMPLITEL,5000,,2024-07-14,Aug 25 2022  3:05PM,2022-08-25,,Andrew Drakeley,,,,C (Medium),B,MAST GUYED,81.0,2003-12-11,-28.27794,114.36888,NOT PAINTED,132.0089874267578,1.2916109795582307
976,6908,1631,WA001631,11770,WA001631-1,Planned Maintenance,WA001631_STR_1,Light/medium/Heavy corrosion present. All items inspected & all corrosion recorded,2016-12-14,3E - TFP / EM3 - 30 Days,"Towers Planning to review Structure Corrosion Report. ~AJ, 15/8/17, Report Reviewed.",3E - TFP / EM3 - 30 Days,FXD,Legacy Status: T&FP,,,2017-08-15,11770_2,STR_1,ross.neilsonh@kordia.com.au,,,MENAI HILLS OFRS,11770,AMPLITEL,,,,Aug 15 2017  1:34PM,,,Adam.K.Jaggard@team.telstra.com,,,,C (Medium),B,MAST GUYED,81.0,2003-12-11,-28.27794,114.36888,NOT PAINTED,132.0089874267578,1.2916109795582307
977,6909,1631,WA001631,11772,WA001631-3,Planned Maintenance,WA001631_STR_1,Heavily corroded vertical cable gantry stringers.,2017-08-15,4C - TFP / PM3 - 18 Months,"PDS IP50014107, SP30069008, WO0000, PM, MENAI HILLS, WA, ID: 11770, LRD: MNXD, 2017/18. STRUCTURE MAINTENANCE. Replace 20 of the most heavily corroded vertical cable gantry stringers.",1D - NSV,FXD,Legacy Status: PM3,SP30069008 WO0000,7/08/2017 12:00:00 AM,2017-11-21,11770_2,STR_1,Adam.K.Jaggard@team.telstra.com,,,MENAI HILLS OFRS,11770,AMPLITEL,30000,,,Nov 21 2017  6:19PM,,,Adam.K.Jaggard@team.telstra.com,,,,C (Medium),B,MAST GUYED,81.0,2003-12-11,-28.27794,114.36888,NOT PAINTED,132.0089874267578,1.2916109795582307
978,6910,1631,WA001631,11773,WA001631-4,Planned Maintenance,WA001631_STR_1,Heavily corroded cable hanger bolts.,2017-08-15,4C - TFP / PM3 - 18 Months,"PDS IP50014107, SP30069008, WO0000, PM, MENAI HILLS, WA, ID: 11770, LRD: MNXD, 2017/18. STRUCTURE MAINTENANCE. Replace heavily corroded cable hanger bolts. Refer to F01 Corrosion Report Bolts tab for quantities.",1E - NSV,FXD,Legacy Status: PM3,SP30069008 WO0000,7/08/2017 12:00:00 AM,2017-11-21,11770_2,STR_1,Adam.K.Jaggard@team.telstra.com,,,MENAI HILLS OFRS,11770,AMPLITEL,,,,Nov 21 2017  6:19PM,,,Adam.K.Jaggard@team.telstra.com,,,,C (Medium),B,MAST GUYED,81.0,2003-12-11,-28.27794,114.36888,NOT PAINTED,132.0089874267578,1.2916109795582307
979,6911,1631,WA001631,11777,WA001631-8,Planned Maintenance,WA001631_STR_1,Footing steel work and guy footing steel work needs to be protected so it can be reused when it comes time to replace the structure.Footing and base plates suffering medium corrosion.,2017-11-21,3D - PM1 / SMB - 3-6 Months,"IRM - 140522-Refurbish the footing steel work and guy footing steel work, any structure component that is embedded in to the concrete that cannot be replaced. Refurbishment methods are to be in accordance with PAINTING AND CORROSION PROTECTION OF TELSTRA RADIO STRUCTURES (EDMS -  AOR-0632)",4C - TFP / PM3 - 18 Months,FXD,STRUCTURE WAS RE-GUYED JUNE 2022 FOOTING STEELWORK WAS PAINTED AS REQUIRED,SP30095264 WO3002,31/05/2021 12:00:00 AM,2022-07-13,11770_2,STR_1,Adam.K.Jaggard@team.telstra.com,,,MENAI HILLS OFRS,11770,AMPLITEL,,,2019-11-21,Aug 25 2022  3:59PM,2022-08-25,,Andrew Drakeley,,,,C (Medium),B,MAST GUYED,81.0,2003-12-11,-28.27794,114.36888,NOT PAINTED,132.0089874267578,1.2916109795582307
980,6912,1631,WA001631,11781,WA001631-12,Planned Maintenance,WA001631_STR_1,Corrosion Report,2011-05-11,5B - PM3 - 3 Years,EXAMINE CORROSION REPORT - ATTN M.ARMOURReplace guy tensioning assemblies 2013/14,1A - MON,FXD,Legacy Status: PM3,SP20131417 WO1000,19/09/2010 12:00:00 AM,2013-03-12,11770_2,STR_1,dubravko.ipsa@team.telstra.com,,,MENAI HILLS OFRS,11770,AMPLITEL,,,,Mar 12 2013 12:34PM,,,John.H.France@team.telstra.com,,,,C (Medium),B,MAST GUYED,81.0,2003-12-11,-28.27794,114.36888,NOT PAINTED,132.0089874267578,1.2916109795582307
981,6913,1631,WA001631,41015,WA001631-14,Planned Maintenance,WA001631_STR_1,Components on structure suffering light/medium and heavy corrosion,2022-07-06,2D - PM2 - 12 Months,IRM_140522_TIM to review Structure component corrosion report and bolt Corrosion Report,1B - MON,LCR,,LCRPL,50040343,,11770_2,STR_1,Shaun O'malley,,41428.0,MENAI HILLS OFRS,11770,AMPLITEL,,,2025-10-01,Oct  1 2024  1:16PM,2024-10-01,2022-07-06,Andrew Drakeley,,,LCR-41428,C (Medium),B,MAST GUYED,81.0,2003-12-11,-28.27794,114.36888,NOT PAINTED,132.0089874267578,1.2916109795582307
982,6914,1631,WA001631,11775,WA001631-6,Planned Maintenance,WA001631_STR_1,"40% of the structure is spotted with medium corrosion, the structures galvanised plating has deteriorated and the structures inner steel is now corroding. Refer to CANRAD Reports section (F03_11770_18920017_STRUCTURE CORROSION REPORT.docx) for a full list of corrosion issues. Not all photos loaded in to CANRAD, 395 photos in total, refer to WA Photo Drive for all report photos: WA - Menai Hills - 20170915 Menai Hill F03 Photos.",2017-11-21,2D - PM2 - 12 Months,"Replace the structure or strip back the corroded areas to bare metal and paint the entire structure with a protective coating system. Towers Planning has decided not to refurbish the medium corrosion and will replace the structure when required, monitor the structure corrosion issue. IRM_140522_Corrosion on the mast still present. See corrosion report.",2A - MON,LCR,Legacy Status: PM3,LCRPL,50040343,,11770_2,STR_1,Adam.K.Jaggard@team.telstra.com,,41428.0,MENAI HILLS OFRS,11770,AMPLITEL,,,2025-10-01,Oct  1 2024  1:17PM,2024-10-01,,Andrew Drakeley,,,LCR-41428,C (Medium),B,MAST GUYED,81.0,2003-12-11,-28.27794,114.36888,NOT PAINTED,132.0089874267578,1.2916109795582307
983,6915,1631,WA001631,11774,WA001631-5,Planned Maintenance,WA001631_STR_1,010623 TIER-2 F03 Structure Corrosion Report,2017-08-15,2D - PM2 - 12 Months,"PDS IP50014107, SP30069008, WO0000, PM, MENAI HILLS, WA, ID: 11770, LRD: MNXD, 2017/18. STRUCTURE MAINTENANCE. Structure Corrosion Report to comprehensively detail all corrosion damage located on the structure, this report will be used as a scoping tool for future maintenance projects.",2A - MON,FXD,Legacy Status: PM2,SP30069008 WO0000,7/08/2017 12:00:00 AM,2017-11-21,11770_2,STR_1,Adam.K.Jaggard@team.telstra.com,,,MENAI HILLS OFRS,11770,AMPLITEL,,,,Nov 21 2017  6:19PM,,,Adam.K.Jaggard@team.telstra.com,,,,C (Medium),B,MAST GUYED,81.0,2003-12-11,-28.27794,114.36888,NOT PAINTED,132.0089874267578,1.2916109795582307
984,6920,1635,WA001635,40577,WA001635-5,Planned Maintenance,WA001635_STR_1,Structure earth straps x 3 suffering medium corrosion,2022-04-29,2C - PM4 - 5 Years,Refurbish (treat with wire brush & cold gal) or where severely degraded or suffering heavy corrosion repair the structure earth straps as per procedure 010623 (using green & yellow cable).,1E - NSV,PM4,,,,,11033_1,STR_1,Debby Kirkwood,,,MOUNT SHORT RT,11033,AMPLITEL,,,,Aug  3 2023  2:22PM,2023-08-03,2022-04-29,Christopher Prause,,,,B (Low),A,TOWER STEEL,16.6,2003-12-11,-33.503651389,120.035439444,NOT PAINTED,440.6678161621094,46.4990148783746
985,6949,1646,WA001646,11887,WA001646-2,Planned Maintenance,WA001646_STR_1,Corrosion found on earth strap where exposed,2021-04-20,3C - PM3 - 2 Years,"Replace the corroded earth strap with approx 6mtrs, runs from pole to pit.",3A - PM4 / NSV - 10 Years,PM3,Legacy Status: PM3,,,,12981_2,STR_1,IRM@excelriggingservices.com.au,,,WAROONA EXCHANGE,12981,AMPLITEL,,,2023-04-20,Apr 20 2021 11:01AM,,,IRM@excelriggingservices.com.au,,,,B (Low),A,POLE STEEL,28.8,2006-01-18,-32.84259,115.92088,ENVIRONMENT / AESTHETIC,38.0617790222168,25.812842383090498
986,6953,1653,WA001653,11931,WA001653-5,Planned Maintenance,WA001653_STR_1,Light to medium to heavy corrosion on vertical feeder runway inside mesh and light to medium on the outside mesh,2021-02-20,4B - PM3 - 4 Years,Replace the last 3 metres of vertical feeder runway  inside mesh requires to be replaced.   Suffering light to medium corrosion.	F01_201020_ref 024,2D - PM2 - 12 Months,PM3,Legacy Status: PM3,,,,13645_1,STR_1,IRM@excelriggingservices.com.au,,,FRAZIER RT,13645,AMPLITEL,,,2025-10-20,Aug  3 2023  2:23PM,2023-08-03,,Christopher Prause,,,,B (Low),C,MAST GUYED,79.3,2003-12-11,-18.89871893,121.75231962,NOT PAINTED,38.16451644897461,12.578814374215664
987,6954,1653,WA001653,11935,WA001653-9,Planned Maintenance,WA001653_STR_1,Inspect the radio facility in accordance with 010623 IRM Inspection and Reporting Guidelines.,2011-10-24,2D - PM2 - 12 Months,"Inspect the radio facility in accordance with 010623 IRM Inspection and Reporting Guidelines.If the inspector is an accredited IRM inspector, complete the 010623 F01 inspection report.   If the inspector is not accredited, complete the IRM TIER-2 F03 report: Refer EDMS document AYR 1509 MAST INSPECTIONComplete the Radio Structure Corrosion Report to comprehensively detail the severity of corrosion on the structure, equipment cabinet etc. Contact Michael Armour on 08 84334464 for information regarding the new I&RM TIER-2 inspection guidelines.  Email the completed inspection reports  to michael.c.armour@team.telstra.com. Note: Emails/Completed reports must be less than 10 meg",1E - NSV,FXD,Legacy Status: NID,SP14000070 WO0026,9/02/2014 12:00:00 AM,2014-06-30,13645_1,STR_1,michael.c.armour@team.telstra.com,,,FRAZIER RT,13645,AMPLITEL,,,,Aug 27 2014 12:02PM,,,IRM@excelriggingservices.com.au,,,,B (Low),C,MAST GUYED,79.3,2003-12-11,-18.89871893,121.75231962,NOT PAINTED,38.16451644897461,12.578814374215664
988,6955,1653,WA001653,11928,WA001653-2,Planned Maintenance,WA001653_STR_1,Heavy corrosion present. All items inspected & all corrosion recorded,2021-02-20,2D - PM2 - 12 Months,"Towers Infrastructure Planning (TIM) to review Structure Corrosion Report	F01_201020_020 to 025	~AJ, 18/2/21, Corrosion Report reviewed, monitor corrosion at next I&RM.",2D - PM2 - 12 Months,FXD,Legacy Status: PM2,,,2021-08-18,13645_1,STR_1,IRM@excelriggingservices.com.au,,,FRAZIER RT,13645,AMPLITEL,,,,Aug 18 2021  2:18PM,,,Adam.K.Jaggard@team.telstra.com,,,,B (Low),C,MAST GUYED,79.3,2003-12-11,-18.89871893,121.75231962,NOT PAINTED,38.16451644897461,12.578814374215664
989,6969,1678,WA001678,12086,WA001678-2,Planned Maintenance,WA001678_STR_1,The shelter sun shade frame between shelter & sun roof is corroded up to medium in areas,2020-01-15,3C - PM3 - 2 Years,Replace sun shelter frame on equipment shelter.  RPAS IRM support beams remain the same.  Now reported to FST MTCE via email on 11-11-2022.,3A - PM4 / NSV - 10 Years,PM3,Legacy Status: PM3,,,2022-11-11,13655_2,STR_1,ross.neilsonh@kordia.com.au,,,KEMERTON RT,13655,AMPLITEL,,,2022-01-14,Nov 11 2022 12:56PM,2022-11-11,,Debby Kirkwood,,,,C (Medium),A,POLE STEEL,30.0,2004-12-17,-33.21195,115.74174,NOT PAINTED,35.89287567138672,5.460487671905302
990,6970,1678,WA001678,46171,WA001678-7,Routine Maintenance,WA001678_STR_1,Pole Body suffering from surface to light corrosion at 4m & 8m Height,2022-11-13,5A - PM4 - 6 Years,"Wire brush and apply cold gal to small patches of surface/light corrosion at various locations on the structure body, predominantly between 4m to 8m.",1C - MON,PM4,,,,,13655_2,STR_1,Debby Kirkwood,,,KEMERTON RT,13655,AMPLITEL,,,2028-11-11,,,2022-11-13,,,,,C (Medium),A,POLE STEEL,30.0,2004-12-17,-33.21195,115.74174,NOT PAINTED,35.89287567138672,5.460487671905302
991,6976,1689,WA001689,53302,WA001689-10,Routine Maintenance,WA001689_STR_1,Surface/light corrosion structure bolts,2023-11-02,3B - PM4 - 5 Years,F03 12-10-23:  Monitor the condition of all structure bolts.  Majority found to be suffering surface/light corrosion.  Refurbish when required.  IRM 2024 - no advancement in this.  Issue closed.,2A - MON,PM4,,,,2024-05-31,11748_1,STR_1,Debby Kirkwood,,,WEST ISLAND AIR SERVICES AUSTRALIA,11748,AMPLITEL,,,2028-10-31,May 31 2024 11:38AM,2024-05-31,2023-11-02,Debby Kirkwood,,,,E (Very High),A,TOWER STEEL,20.0,2011-03-15,-12.18819,96.829185,ENVIRONMENT / AESTHETIC,7.766544818878174,2051.3526483649434
992,6977,1689,WA001689,12138,WA001689-3,Planned Maintenance,WA001689_STR_1,Servco - Antennas A1 & A2 mounting brackets are suffering from heavy corrosion.Radio Remediation Request : [S007317265] sent 15/12/2021,2021-12-08,5C - PM2 - 12 Months,Replace MGA4 RFS antenna mounting brackets,2C - PM4 - 5 Years,FXD,Legacy Status: PM2,,,2022-05-02,11748_1,STR_1,andrew.drakeley@team.telstra.com,,,WEST ISLAND AIR SERVICES AUSTRALIA,11748,AMPLITEL,,,2022-12-08,May  2 2022  5:05PM,2022-05-02,,Patrick Kennedy,,,,E (Very High),A,TOWER STEEL,20.0,2011-03-15,-12.18819,96.829185,ENVIRONMENT / AESTHETIC,7.766544818878174,2051.3526483649434
993,6978,1689,WA001689,12137,WA001689-2,Planned Maintenance,WA001689_STR_1,A large number of structural bolts are suffering from medium to heavy corrosion,2021-12-08,5C - PM2 - 12 Months,PDS 50030518 - WEST ISLAND RT - 11748 - PM STRUCTURE MAINTENANCEAMPLITEL TO REPLACE CORRODED STRUCTURE BOLTS UNDER BRIEF PDS 50030518 - WEST ISLAND RT - 11748 - PM STRUCTURE MAINTENANCE,2C - PM4 - 5 Years,FXD,Legacy Status: PM2,SP30095275 WO0007,31/05/2021 12:00:00 AM,2023-02-16,11748_1,STR_1,andrew.drakeley@team.telstra.com,,,WEST ISLAND AIR SERVICES AUSTRALIA,11748,AMPLITEL,40000,,2023-02-21,Feb 16 2023  6:36PM,2023-02-16,,Andrew Drakeley,,,,E (Very High),A,TOWER STEEL,20.0,2011-03-15,-12.18819,96.829185,ENVIRONMENT / AESTHETIC,7.766544818878174,2051.3526483649434
994,6979,1690,WA001690,12141,WA001690-3,Planned Maintenance,WA001690_STR_1,Entire body of Pole is suffering corrosion from surface to light,2021-06-16,2C - PM4 - 5 Years,"Treated worst areas with wire brush & cold galv, continue to monitor future visits.Structure is spare. IRM_030621_REF:021",2B - MON,PM4,Legacy Status: PM4,,,,4338_2,STR_1,shaun.o'malley@kordia.com.au,,,HOMESTEAD JUNCTION OFRS,4338,AMPLITEL,,,2026-03-07,Aug  3 2023  2:24PM,2023-08-03,,Christopher Prause,,,,B (Low),A,POLE STEEL,9.0,2003-06-17,-22.8879,118.72987,NOT PAINTED,722.0721435546875,265.07206900282324
995,6997,1701,WA001701,40589,WA001701-6,Planned Maintenance,WA001701_STR_1,Light to medium corrosion on tower earth ring earth strap next to TR and ST tower leg earth straps,2022-04-30,2C - PM4 - 5 Years,IRM_050422. Monitor corrosion level next inspection,2A - MON,PM4,,,,,3514_1,STR_1,Shaun O'malley,,,BOW BRIDGE EXCHANGE,3514,AMPLITEL,,,,Aug  3 2023  2:24PM,2023-08-03,2022-04-30,Christopher Prause,,,,C (Medium),A,TOWER STEEL,24.0,2004-05-28,-34.967042268,116.977000168,NOT PAINTED,23.89593315124512,5.8778148601236815
996,6998,1701,WA001701,40588,WA001701-5,Planned Maintenance,WA001701_STR_1,6 x horizontal tower braces suffering medium corrosion,2022-04-30,4B - PM3 - 4 Years,"IRM_050422. 4 x braces on T Face at 18, 22, 23 and 24 mtrs. 2 x braces on S Face at 21 and 22 mtrs. Spot corrosion, can be treated with paint procedure 231. Clean refurbish with power tool and paint.",2C - PM4 - 5 Years,PM3,,,,,3514_1,STR_1,Shaun O'malley,,,BOW BRIDGE EXCHANGE,3514,AMPLITEL,,,,Aug  3 2023  2:24PM,2023-08-03,2022-04-30,Christopher Prause,,,,C (Medium),A,TOWER STEEL,24.0,2004-05-28,-34.967042268,116.977000168,NOT PAINTED,23.89593315124512,5.8778148601236815
997,6999,1713,WA001713,12259,WA001713-5,Planned Maintenance,WA001713_STR_1,"Tower has surface to medium corrosion throughout, Structure is spare and may be removed.",2019-01-22,2C - PM4 - 5 Years,As structure is spare Telstra to decide wether to do a full corrosion report which would need at least 2 days on site. Updated-IRM_011023,2A - MON,PM4,Legacy Status: PM4,,,2023-10-01,12789_1,STR_1,ross.neilsonh@kordia.com.au,,,HEARDER HILL,12789,AMPLITEL,,,2023-10-13,Oct 25 2023  7:20PM,2023-10-25,,Shaun O&#39;malley,,,,B (Low),A,TOWER STEEL,76.2,2003-12-11,-31.852760863,128.412614651,NOT PAINTED,10.93146991729736,8.887539506341065
998,7000,1713,WA001713,12262,WA001713-8,Planned Maintenance,WA001713_STR_1,Surface to Light Corrosion on entire Structure and Antenna Mounts,2006-02-10,1D - NSV,,1D - NSV,FXD,Legacy Status: MON,,,2010-03-02,12789_1,STR_1,levans@tellum.com.au,,,HEARDER HILL,12789,AMPLITEL,,,,Mar 26 2010  1:01PM,,,IRM@excelriggingservices.com.au,,,,B (Low),A,TOWER STEEL,76.2,2003-12-11,-31.852760863,128.412614651,NOT PAINTED,10.93146991729736,8.887539506341065
999,7001,1713,WA001713,53271,WA001713-15,Planned Maintenance,WA001713_STR_1,Subsurface earth mat corroded away on KY and WZ Legs,2023-10-30,3B - PM4 - 5 Years,"IRM_011023 Installed earth stakes on KY and WZ legs due to earth mat unable to be located. Suggest new earth mat instal if structure is re commissioned. No site diagram/map supplied, plenty of room around structure for machinery. Structure is TOWER STEEL EPT, ABB, DOWNER T SERIES HEAVY DUTY 76.2 MTR. Photos_007/039.",2A - MON,PM4,,,,,12789_1,STR_1,Shaun O&#39;malley,,,HEARDER HILL,12789,AMPLITEL,,,2028-10-28,Oct 30 2023  5:59PM,2023-10-30,2023-10-30,Shaun O&#39;malley,,,,B (Low),A,TOWER STEEL,76.2,2003-12-11,-31.852760863,128.412614651,NOT PAINTED,10.93146991729736,8.887539506341065
1000,7002,1713,WA001713,53250,WA001713-14,Planned Maintenance,WA001713_STR_1,Medium corrosion under all checker plate platform floors.,2023-10-25,3B - PM4 - 5 Years,"IRM_011023: All level platform floors affected, some support angles under platforms also suffering medium corrosion. See photos_036. Structure spare, possibly remove platforms or replace if site recommissioned.",2A - MON,PM4,,,,,12789_1,STR_1,Shaun O&#39;malley,,,HEARDER HILL,12789,AMPLITEL,,,2028-10-23,,,2023-10-25,,,,,B (Low),A,TOWER STEEL,76.2,2003-12-11,-31.852760863,128.412614651,NOT PAINTED,10.93146991729736,8.887539506341065
1001,7003,1713,WA001713,53249,WA001713-13,Planned Maintenance,WA001713_STR_1,Entire Structure suffering from Low Level Galvanised Degredation and light corrosion,2023-10-25,3B - PM4 - 5 Years,IRM_011023: Site decommissioned / Spare. Monitor levels next inspection. Photos_037.,1B - MON,PM4,,,,,12789_1,STR_1,Shaun O&#39;malley,,,HEARDER HILL,12789,AMPLITEL,,,2028-10-23,,,2023-10-25,,,,,B (Low),A,TOWER STEEL,76.2,2003-12-11,-31.852760863,128.412614651,NOT PAINTED,10.93146991729736,8.887539506341065
1002,7004,1713,WA001713,12255,WA001713-1,Planned Maintenance,WA001713_STR_1,Earth Straps corroded through. All earths corroded or been cut off. Site not in use. No antennas on site.,2017-11-01,1C - MON,Install new earth straps if new antennas are installed on site. FXD 011023: Fitted earth  stake and bridging cabling on KY & WZ Legs,1A - MON,MON,Legacy Status: MON,,,2023-10-01,12789_1,STR_1,ross.neilsonh@kordia.com.au,,,HEARDER HILL,12789,AMPLITEL,,,2023-12-12,Oct 25 2023  7:22PM,2023-10-25,,Shaun O&#39;malley,,,,B (Low),A,TOWER STEEL,76.2,2003-12-11,-31.852760863,128.412614651,NOT PAINTED,10.93146991729736,8.887539506341065
1003,7005,1714,WA001714,53199,WA001714-8,Minor Maintenance,WA001714_STR_1,KY and WZ leg earths suffering heavy corrosion,2023-10-19,3C - PM3 - 2 Years,FXD - IRM_021023: All Leg Earth Straps Corroded at soil entry level. Reinstated KY and WZ Earths via 35mm2 to exisitng Halo.,,FXD,,,,2023-10-02,12656_1,STR_1,Shaun O&#39;malley,,,CROCKER,12656,AMPLITEL,,,2025-10-18,,,2023-10-19,,,,,B (Low),A,TOWER STEEL,76.2,2003-12-11,-32.428331,123.982027,NOT PAINTED,157.6399841308594,68.59504919072894
1004,7006,1714,WA001714,12266,WA001714-1,Planned Maintenance,WA001714_STR_1,Earth straps has medium corrosion,2017-11-01,1C - MON,Monitor & Install new earth straps if new antennas are installed on site. IRM_021023- All Leg Earth Straps Corroded at soil entry level. Reinstated KY and WZ Earths via 35mm2 to exisitng Halo.,1A - MON,MON,Legacy Status: MON,,,2023-10-02,12656_1,STR_1,ross.neilsonh@kordia.com.au,,,CROCKER,12656,AMPLITEL,,,2023-12-12,Oct 19 2023  8:41AM,2023-10-19,,Shaun O&#39;malley,,,,B (Low),A,TOWER STEEL,76.2,2003-12-11,-32.428331,123.982027,NOT PAINTED,157.6399841308594,68.59504919072894
1005,7007,1717,WA001717,12288,WA001717-7,Planned Maintenance,WA001717_STR_1,Various structural components on the two redundant microwave towers at Eucla and Mundrabilla are deteriorating as a consequence of advanced levels of corrosion damage.,2011-02-17,3D - PM1 / SMB - 3-6 Months,"Network Construction are to carry out a consultancy and provide a comprehensive costing analysis to dismantle and remove the two towers, including the redundant microwave antenna mounting assemblies. The cost analysis is to be based on that the recoveries will be carried out in conjunction with the South Australian East/West Recoveries - PBR 30476051 SP19000014 WO0010.",3D - PM1 / SMB - 3-6 Months,FXD,Legacy Status: PM1,SP19000017 WO0030,16/02/2011 12:00:00 AM,2011-06-30,12885_1,STR_1,michael.c.armour@team.telstra.com,,,MUNDRABILLA,12885,AMPLITEL,,,,Sep  6 2011  3:33PM,,,tony.j.parravicini@team.telstra.com,,,,B (Low),A,TOWER STEEL,60.8,2003-12-11,-31.837949494,127.990453116,NOT PAINTED,37.03584671020508,25.438629504030597
1006,7008,1717,WA001717,53485,WA001717-13,Planned Maintenance,WA001717_STR_1,Tower leg base plates suffering heavy corrosion.,2023-12-13,2D - PM2 - 12 Months,"PDS IP50039480_FY25_ARCHOS PLANNED MAINTENANCE PROGRAM_ MAINT. To inspect extent or level of corrosion, chisel out grout from between bottom of base plate and foundation block. Power tool clean so assessment and analyses of extent corrosion can be made. TFP to assess, suggest refurbish, clean and apply procedures paint Coating Schedule 130 or 122, and re grout. Photos: KZ-036/ KY-037/ WY-038/ WZ-039.Repair Advise - Completed 17.08.2024Original Scope: •	Remove the existing grout, check the foundation cage threads for corrosion, if in good condition regrout, if suffering from corrosion follow Work Instruction: Refurbishment of Components Embedded in Concrete. •	Ensure any metal loss is measured and reported, take a photo with verniers in the photo to show the amount of metal loss.Scope Completed:•	Pressure wash Structure foundation legs.•	Chiselled away grout / concrete on all Structure legs to investigate corrosion. (Corrosion present) •	Wire wheel and scabble & sand blast corrosion from hold down cage and structure base plates.•	Metal loss measured on hold down cage and base plates.•	Wire wheel and scabbled light corrosion from Gantry L-Brackets and Gal sprayed.•	Applied 1 x coat of Zincanode to all structure hold down cage and base plates.•	Applied 2 x coats of Durabuild STE to all structure hold down cage and base plates.•	Applied grout to base of all structure legs.•	Applied Xypex to the newly installed grout on all structure legs.•	Applied a final Durabuild STE over coat to all structure legs grout and base plate.•	Supplied and installed temporary Earths stakes on KY & YW structure legs that had broken away from structure. •	Existing Temporary Earths stakes exists on Structure legs WZ & ZK structure legs.•	Completed TYP018F02 Earthing Certificate",2C - PM4 - 5 Years,PM2,,MAINT,50039480,2024-10-31,12885_1,STR_1,Bruce Smith,,,MUNDRABILLA,12885,AMPLITEL,20000,,2024-12-12,Oct 31 2024  5:00PM,2024-10-31,2023-12-13,Adam Jaggard,2.0,,,B (Low),A,TOWER STEEL,60.8,2003-12-11,-31.837949494,127.990453116,NOT PAINTED,37.03584671020508,25.438629504030597
1007,7009,1717,WA001717,49193,WA001717-11,Planned Maintenance,WA001717_STR_1,Tower leg base plates suffering heavy corrosion,2023-04-29,5C - PM2 - 12 Months,"IRM_190423: Base plates 400x4000x40mm.  leafing/perforation of some Corners where Footing meets Grout. To inspect extent or level of corrosion, chisel out grout from  between bottom of base plate and foundation block.Power tool clean so assesment and analyses of extent  corrosion can be made. TFP to assess, sugest refurbish,clean and apply procedures paint Coating Schedule 130  or 122, and re grout. .Photos: KZ-036/ KY-037/ WY-038/ WZ-039.",3C - PM3 - 2 Years,PM2,,,,2023-12-13,12885_1,STR_1,Shaun O'malley,,,MUNDRABILLA,12885,AMPLITEL,,,2024-04-28,Dec 13 2023  2:02PM,2023-12-13,2023-04-29,Bruce Smith,,,,B (Low),A,TOWER STEEL,60.8,2003-12-11,-31.837949494,127.990453116,NOT PAINTED,37.03584671020508,25.438629504030597
1008,7010,1717,WA001717,12284,WA001717-3,Planned Maintenance,WA001717_STR_1,Surface Corrosion on Structure / Antenna Mounts,2006-02-22,1D - NSV,Monitor Surface corrosion on entire structure & mounts. at next site inspection.,1A - MON,FXD,Legacy Status: MON,,,2010-03-02,12885_1,STR_1,levans@tellum.com.au,,,MUNDRABILLA,12885,AMPLITEL,,,,Mar 29 2010  3:57PM,,,IRM@excelriggingservices.com.au,,,,B (Low),A,TOWER STEEL,60.8,2003-12-11,-31.837949494,127.990453116,NOT PAINTED,37.03584671020508,25.438629504030597
1009,7011,1717,WA001717,55657,WA001717-15,Planned Maintenance,WA001717_STR_1,"Structure subservice earth mat has corroded away, temporary G/Y earth cable and earth pin installed to all four structure legs.",2024-10-31,2D - PM2 - 12 Months,Replace the subservice earth mat.,2B - MON,PM2,,,,,12885_1,STR_1,Adam Jaggard,,,MUNDRABILLA,12885,AMPLITEL,,,2025-10-31,,,2024-10-31,,4.0,,,B (Low),A,TOWER STEEL,60.8,2003-12-11,-31.837949494,127.990453116,NOT PAINTED,37.03584671020508,25.438629504030597
1010,7012,1717,WA001717,49194,WA001717-12,Planned Maintenance,WA001717_STR_1,Entire structure components and bolts/nuts suffering surface corrosion,2023-04-29,2C - PM4 - 5 Years,IRM_190423: 0 - 60Mmtrs. Ferric Corrosion Detected All Tower Components 5M to 60M/ Degredation of Galvanised Surface. Monitor corrosion levels. Photos_040-041,2A - MON,PM4,,,,,12885_1,STR_1,Shaun O'malley,,,MUNDRABILLA,12885,AMPLITEL,,,2028-04-27,Apr 29 2023  3:02PM,2023-04-29,2023-04-29,Shaun O'malley,,,,B (Low),A,TOWER STEEL,60.8,2003-12-11,-31.837949494,127.990453116,NOT PAINTED,37.03584671020508,25.438629504030597
1011,7013,1718,WA001718,42759,WA001718-7,Planned Maintenance,WA001718_STR_1,Surface corrosion/ stain occuring at tower leg bases,2022-07-17,4B - PM3 - 4 Years,"PDS IP50039480_FY25_ARCHOS PLANNED MAINTENANCE PROGRAM_ MAINT. Treat (wire brush & apply cold gal) to corrosion occuring ay base of tower legs.  Further investigation may be required by removing grout. (observation:  corrosion can just been seen in photos underside platforms).				Repair Advise - Completed 22.11.2024.Original Scope: •	Remove the existing grout, check the foundation cage threads for corrosion, if in good condition regrout, if suffering from corrosion follow Work Instruction: Refurbishment of Components Embedded in Concrete. •	Complete a comprehensive Corrosion Report. (TP013F02 STRUCTURE CORROSION REPORT - V1). Scope Completed:•	Chipped around Tower hold down threads to expose corrosion.•	Sand blasted and Wire wheeled all corrosion from Tower hold down threads and base plates outer edges.•	Applied 1 x coat of Carbozinc to Tower hold down threads, base plate outer edge.•	Applied 1st coat of Carboguard to Tower hold down threads, base plates outer edge.•	Applied 2nd coat of Carboguard to Tower hold down threads, base plates outer edge.•	Applied Xypex to foundation slab around hold down bolts.•	Installed new grout under Tower base plates.•	Applied final over coat of Carboguard over outer base plate and Grout.•	Completed a comprehensive Corrosion Report.",1C - MON,PM3,,MAINT,50039480,2025-01-31,12903_1,STR_1,Debby Kirkwood,,,NORINA,12903,AMPLITEL,30000,,2027-09-07,Jan 31 2025 11:37AM,2025-01-31,2022-07-17,Adam Jaggard,2.0,,,B (Low),A,TOWER STEEL,72.8,2003-12-11,-32.009631156,126.69683049,NOT PAINTED,108.5896301269531,32.09326496432393
1012,7014,1718,WA001718,12291,WA001718-2,Planned Maintenance,WA001718_STR_1,Structure earth straps x 2 broken/heavily corroded,2016-09-13,4B - PM3 - 4 Years,Repair structure earths (32mm green and yellow earth cable to the current connection point) and run to the closest earth pit or stake  NOTE:  NO ANTENNAS OR EQUIPMENT ON STRUCTURE.  Investigate condition of earth halo/mat.,2A - MON,PM3,Legacy Status: MON,,,,12903_1,STR_1,ross.neilsonh@kordia.com.au,,,NORINA,12903,AMPLITEL,,,2027-05-16,May 17 2023  2:38PM,2023-05-17,,Debby Kirkwood,,,,B (Low),A,TOWER STEEL,72.8,2003-12-11,-32.009631156,126.69683049,NOT PAINTED,108.5896301269531,32.09326496432393
1013,7015,1718,WA001718,12290,WA001718-1,Planned Maintenance,WA001718_STR_1,"Going over structure found approx 26 bolts that had surface corrosion, very minor in most cases, was in various places, leg bolts, brace bolts from about 10m mark all the way to top.",2016-09-13,2B - MON,"Treated Bolts. Some have very minor corrosion, some discolouration on steelwork and bolts is from the orange dust, that has been blown onto structure from very strong winds. Monitor Structure NSV. Drone IRM 7-6-22 surface corrosion remains same (between 10 to 72m).",2A - MON,MON,Legacy Status: MON,,,,12903_1,STR_1,ross.neilsonh@kordia.com.au,,,NORINA,12903,AMPLITEL,,,2021-09-05,Jul 17 2022  2:20PM,2022-07-17,,Debby Kirkwood,,,,B (Low),A,TOWER STEEL,72.8,2003-12-11,-32.009631156,126.69683049,NOT PAINTED,108.5896301269531,32.09326496432393
1014,7016,1718,WA001718,55997,WA001718-8,Routine Maintenance,WA001718_STR_1,"FY25 Corrosion Report identified the entire structure is suffering from Surface corrosion with scatted sections of Light corrosion, Refer to Towers SharePoint page (FY25 - IP50039480 – MAINTENANCE PROGRAM: for Corrosion Report and Photos.",2025-01-31,2B - MON,Monitor corrosion at next inspection.,2B - MON,MON,,,,,12903_1,STR_1,Adam Jaggard,,,NORINA,12903,AMPLITEL,,,,,,2025-01-31,,,,,B (Low),A,TOWER STEEL,72.8,2003-12-11,-32.009631156,126.69683049,NOT PAINTED,108.5896301269531,32.09326496432393
1015,7017,1719,WA001719,12302,WA001719-7,Planned Maintenance,WA001719_STR_1,Surface Corrosion on entire Structure and Antenna Mounts,2006-02-23,1D - NSV,Monitor condition of Surface Corrosion on entire Structure and Antenna Mounts at next inspection,1D - NSV,FXD,Legacy Status: MON,SP19000007 WO0001,20/04/2010 12:00:00 AM,2011-05-02,12796_1,STR_1,levans@tellum.com.au,,,HAMPTON EAST-WEST MW,12796,AMPLITEL,,,,May  9 2011 10:30AM,,,IRM@excelriggingservices.com.au,,,,B (Low),A,TOWER STEEL,76.2,2003-12-11,-31.96446,127.58054,NOT PAINTED,18.37949180603027,22.054572800060463
1016,7018,1719,WA001719,53915,WA001719-13,Planned Maintenance,WA001719_STR_1,Medium to heavy corrosion to stub leg base plates.,2024-04-05,2D - PM2 - 12 Months,"PDS IP50039480_FY25_ARCHOS PLANNED MAINTENANCE PROGRAM_ MAINT. Remove grout and abrasive blast plate and threaded rod. Ensure good galvanising is not compromised. Refurbish with Amplitel TP013ST01 Protective Coating Standard schedule 122. Reinstate grout. seal with schedule 122.Repair Advise - Completed 26.11.2024Original Scope: •	Remove the existing grout, check the foundation cage threads for corrosion, if in good condition regrout, if suffering from corrosion follow Work Instruction: Refurbishment of Components Embedded in Concrete. Scope Completed:•	Chipped around Tower hold down threads to expose corrosion.•	Sand blasted and Wire wheeled all corrosion from Tower hold down threads and base plates outer edges.•	Recorded Metal loss to YW Leveling nuts & KY base plate.•	Applied 1 x coat of Carbozinc to Tower hold down threads, base plate outer edge.•	Applied 1st coat of Carboguard to Tower hold down threads, base plates outer edge.•	Applied 2nd coat of Carboguard to Tower hold down threads, base plates outer edge.•	Applied Xypex to foundation slab around hold down bolts.•	Installed new grout under Tower base plates.•	Applied final over coat of Carboguard over outer base plate and Grout.",2B - MON,PM2,,MAINT,50039480,2025-01-31,12796_1,STR_1,Bruce Smith,,,HAMPTON EAST-WEST MW,12796,AMPLITEL,20000,,2025-04-05,Jan 31 2025 12:07PM,2025-01-31,2024-04-05,Adam Jaggard,2.0,,,B (Low),A,TOWER STEEL,76.2,2003-12-11,-31.96446,127.58054,NOT PAINTED,18.37949180603027,22.054572800060463
1017,7019,1719,WA001719,12304,WA001719-9,Planned Maintenance,WA001719_STR_1,Light surface corrosion on entire structure,2011-05-09,2C - PM4 - 5 Years,T&FP to ascertain Corrosion treatment to entire structure. Updated IRM_011023,2A - MON,PM4,Legacy Status: PM4,,,2023-10-19,12796_1,STR_1,IRM@excelriggingservices.com.au,,,HAMPTON EAST-WEST MW,12796,AMPLITEL,,,2018-02-28,Oct 19 2023 10:27PM,2023-10-19,,Shaun O&#39;malley,,,,B (Low),A,TOWER STEEL,76.2,2003-12-11,-31.96446,127.58054,NOT PAINTED,18.37949180603027,22.054572800060463
1018,7020,1719,WA001719,53201,WA001719-12,Planned Maintenance,WA001719_STR_1,Leg Base Plates suffering heavy corrosion,2023-10-19,3C - PM3 - 2 Years,"IRM_011023: KY and KZ affected. (Report sent through to TFP 10/10/23-Stub Leg Inspection project) Edging and underneath of base plate affected. Recommend wire brush power tool clean, grit blast and or use a needle gun to remove all the corrosion from the structure stub legs.(Coating Schedule 122) and re grout. Photos_038.",2A - MON,PM3,,,,2024-04-05,12796_1,STR_1,Shaun O&#39;malley,,,HAMPTON EAST-WEST MW,12796,AMPLITEL,,,2025-10-18,Apr  5 2024 12:10PM,2024-04-05,2023-10-19,Bruce Smith,,,,B (Low),A,TOWER STEEL,76.2,2003-12-11,-31.96446,127.58054,NOT PAINTED,18.37949180603027,22.054572800060463
1019,7021,1719,WA001719,53200,WA001719-11,Minor Maintenance,WA001719_STR_1,Entire Structure suffering from Galvanised Degredation- Surface corrosion,2023-10-19,2B - MON,IRM_011023: TFP to assess and determine treatment. Monitor for further deterioration. Photos_036.,2B - MON,MON,,,,,12796_1,STR_1,Shaun O&#39;malley,,,HAMPTON EAST-WEST MW,12796,AMPLITEL,,,,Jun  4 2024  4:31PM,2024-06-04,2023-10-19,Adam Jaggard,,,,B (Low),A,TOWER STEEL,76.2,2003-12-11,-31.96446,127.58054,NOT PAINTED,18.37949180603027,22.054572800060463
1020,7022,1720,WA001720,12307,WA001720-3,Planned Maintenance,WA001720_STR_1,Surface Corrosion on entire and light corrosion on tower legs at entry point of footing into foundation.,2006-02-22,2C - PM4 - 5 Years,"Monitor the tower legs at base upon entry into foundation, light corrosion staining present at drone inspection 20-6-22.  Structure and hardware suffering surface to light corrosion.",1D - NSV,PM4,Legacy Status: PM4,SP20161717 WO1000,19/09/2010 12:00:00 AM,,12870_1,STR_1,levans@tellum.com.au,,,NALONYA EXCHANGE,12870,AMPLITEL,,,,Aug  3 2023  2:25PM,2023-08-03,,Christopher Prause,,,,B (Low),A,TOWER STEEL,76.2,2003-12-11,-32.133147299,125.881262495,NOT PAINTED,94.0,18.685407985992537
1021,7023,1720,WA001720,53919,WA001720-11,Planned Maintenance,WA001720_STR_1,Medium to heavy corrosion to stub leg base plates.,2024-04-05,2D - PM2 - 12 Months,"PDS IP50039480_FY25_ARCHOS PLANNED MAINTENANCE PROGRAM_ MAINT. Remove grout and abrasive blast plate and threaded rod. Ensure good galvanising is not compromised. Refurbish with Amplitel TP013ST01 Protective Coating Standard schedule 122. Reinstate grout. seal with schedule 122.Repair Advise - Completed 19.11.2024Original Scope: •	Remove the existing grout, check the foundation cage threads for corrosion, if in good condition regrout, if suffering from corrosion follow Work Instruction: Refurbishment of Components Embedded in Concrete.Scope Completed:•	Chipped around Tower hold down threads to expose corrosion.•	Sand blasted and Wire wheeled all corrosion from Tower hold down threads and base plates outer edges.•	Applied 1 x coat of Carbozinc to Tower hold down threads, base plate outer edge.•	Applied 1st coat of Carboguard to Tower hold down threads, base plates outer edge.•	Applied 2nd coat of Carboguard to Tower hold down threads, base plates outer edge.•	Applied Xypex to foundation slab around hold down bolts.•	Installed new grout under Tower base plates.•	Applied final over coat of Carboguard over outer base plate and Grout.",2B - MON,PM2,,MAINT,50039480,2025-01-31,12870_1,STR_1,Bruce Smith,,,NALONYA EXCHANGE,12870,AMPLITEL,20000,,2025-04-05,Jan 31 2025  1:12PM,2025-01-31,2024-04-05,Adam Jaggard,2.0,,,B (Low),A,TOWER STEEL,76.2,2003-12-11,-32.133147299,125.881262495,NOT PAINTED,94.0,18.685407985992537
1022,7024,1720,WA001720,12308,WA001720-4,Planned Maintenance,WA001720_STR_1,"Earth straps have corroded and broken at ground level, heavy corrosion",2006-02-22,5A - PM4 - 6 Years,Structure is spare  / If structure is still required repair structure earths.,1B - MON,PM4,Legacy Status: PM4,SP20161717 WO1000,19/09/2010 12:00:00 AM,,12870_1,STR_1,levans@tellum.com.au,,,NALONYA EXCHANGE,12870,AMPLITEL,,,2021-09-05,Aug  3 2023  2:25PM,2023-08-03,,Christopher Prause,,,,B (Low),A,TOWER STEEL,76.2,2003-12-11,-32.133147299,125.881262495,NOT PAINTED,94.0,18.685407985992537
1023,7025,1724,WA001724,12326,WA001724-5,Planned Maintenance,WA001724_STR_1,Light corrosion on antenna mount scaffold clamp,2008-04-23,1C - MON,Could not climb structure to treat scaffold clamp. Monitor condition at next inspection date if structure not removed,1B - MON,FXD,Legacy Status: MON,,,2011-04-02,12934_1,STR_1,james.wallace@au.abb.com,,,WELLSTEAD EXCHANGE,12934,AMPLITEL,,,,Apr 12 2011  5:15PM,,,IRM@excelriggingservices.com.au,,,,C (Medium),A,TRIAD STEEL,9.0,2003-12-11,-34.442126957,118.666598824,NOT PAINTED,116.0040893554688,13.941694046334076
1024,7026,1726,WA001726,12336,WA001726-3,Planned Maintenance,WA001726_STR_1,G3 Guy wires suffering surface/light corrosionG2 Guy wires suffering light/medium corrosionG1 Guy wires suffering light/medium corrosion,2022-03-08,3B - PM4 - 5 Years,"IRM_231121_REF:021 to 021-2.  Light to medium corrosion on all guy wires , mostly on the south west side. Monitor corrosion levels for any deterioration next inspection.",2B - MON,PM4,Legacy Status: PM4,,,,14055_2,STR_1,shaun.o'malley@kordia.com.au,,,BULLARA RT,14055,AMPLITEL,,,,Aug  3 2023  2:25PM,2023-08-03,,Christopher Prause,,,,B (Low),D,MAST GUYED,51.0,2017-03-15,-22.624467,114.026218,NOT PAINTED,42.50828170776367,17.216316907556358
1025,7027,1728,WA001728,12349,WA001728-7,Planned Maintenance,WA001728_STR_1,Mast leg earth strap on TS and KZ Legs suffering medium corrosion.,2022-03-08,3B - PM4 - 5 Years,"IRM_251121_REF:020. Inspectors to check U/G condition of earth strap next inspection for any further deterioration,",2B - MON,PM4,Legacy Status: PM4,,,,13511_1,STR_1,shaun.o'malley@kordia.com.au,,,MINILYA EXCHANGE,13511,AMPLITEL,,,,Aug  3 2023  2:25PM,2023-08-03,,Christopher Prause,,,,B (Low),D,MAST GUYED,47.0,2003-12-11,-23.815528119,114.00868397,NOT PAINTED,16.36056327819824,41.061177799062584
1026,7036,1749,WA001749,12456,WA001749-2,Planned Maintenance,WA001749_STR_1,"Grout is in very poor condition, either a very poor application of the grout or severe water/moisture damage",2018-08-08,2C - PM4 - 5 Years,"Replace the structural grout at the base of the pole, which is deformed and deteriorating.  Check threaded rod between base of pole and concrete foundation for corrosion or other deformity.  Sandblast and apply a protective coating.  If corrosion exists and parent metal is missing do not re grout.  If in good condition install non-shrink, structural grout, minimum 60mpa.",2A - MON,PM4,Legacy Status: PM4 AD Close this issue and will raise anew PM2 19/03/24,,,2024-03-19,429_2,STR_1,ross.neilsonh@kordia.com.au,,,BEAGLE BAY MISSION,429,AMPLITEL,,,2023-04-29,Mar 19 2024 12:39PM,2024-03-19,,Andrew Drakeley,,,,F (Inland Tropical),C,POLE STEEL,28.8,2006-03-28,-16.986208,122.663574,NOT PAINTED,10.74510765075684,8.314621154424614
