Repository: ShamEgo/DAP

# Parallel Coordinates Builder

This is the Data Arena's parallel coordinates builder that was created for use with the DAVM.
Its a python script that uses a parallel coordinates web page created by Kai Chang as a template and places the given csv data into the json data file.

## More information
More info about Parallel Coordinates and this implementation can be found here: 

https://syntagmatic.github.io/parallel-coordinates/
https://github.com/syntagmatic/parallel-coordinates

File: Page 1 and 2/corrosion_issues.csv (part 20 of 26)
,Unnamed: 0,SiteId,SiteRef,SiteOpenIssueId,IssueID,Issue Type,AMSAssetRef,IssueDescription,IssueCreated,RiskRating,WorkRequired,ResidualRisk,Status,Comments,S/P No,PDS I/P No,FixedDate,address_tower_id,AssetRef,RaisedBy,ResolutionComments,ResolvedbyProject,SiteName,TelstraAddressID,Asset Owner CompanyName,OpExEstimate,CapExEstimate,ReviewDate,DateLastUpdated,_LastEditDate,_CreatedDate,UserLastUpdated,ResourcesNeeded,CreatedbyProject,PMProjectRef,CorrosionRegionType,WindRegionType,StructureClassCode,Height,StructureInstallationDate,Latitude,Longitude,PaintingType,Land_Elevation,distance_km
1027,7037,1749,WA001749,53802,WA001749-7,Planned Maintenance,WA001749_STR_1,"Grout at the base of the pole is in very poor condition, either a very poor application of the grout or severe water/moisture damageThis Issue was Created on 08/08/2018",2024-03-19,2D - PM2 - 12 Months,"PDS IP50039480_FY25_ARCHOS PLANNED MAINTENANCE PROGRAM_ MAINT. Replace the structural grout at the base of the pole, which is deformed and deteriorating. Check the threaded rod between the base of the pole and the concrete foundation for corrosion or other deformity. Sandblast and apply a protective coating. If corrosion exists and parent metal is missing, do not re-grout. If in good condition, install non-shrink, structural grout, at least 60mpa.Repair Advise - Completed 15.09.2024Original Scope: •	Remove the existing grout, clean out the base of the pole, check the foundation cage threads for corrosion, if in good condition grout the base with four drain holes, if suffering from corrosion follow Work Instruction: Refurbishment of Components Embedded in Concrete. Scope Completed:•	Removed all grout around Monopole base.•	Pressure washed the external Monopole base.•	Chipped away concrete around cage threads to expose corrosion depth •	Wire wheeled and sand blasted corrosion from cage threads and pole base corrosion.•	Applied 1 x coat of Zincanode to metal exposed where corrosion has been removed.•	Applied 2 x coats of Durabuild STE around external flange and cage threads.•	Applied Xypex around cage threads.•	Install 4 x drains and grout base of pole.•	Applied a final Durabuild STE over coat of pole base and finished grout.",2B - MON,PM2,Reissued from PM4 created 08/0/2018,MAINT,50039480,2024-11-04,429_2,STR_1,Andrew Drakeley,,,BEAGLE BAY MISSION,429,AMPLITEL,17000,,2025-03-19,Nov  4 2024  2:49PM,2024-11-04,2024-03-19,Adam Jaggard,2.0,,,F (Inland Tropical),C,POLE STEEL,28.8,2006-03-28,-16.986208,122.663574,NOT PAINTED,10.74510765075684,8.314621154424614
1028,7041,1754,WA001754,43157,WA001754-2,Routine Maintenance,WA001754_STR_1,Light (possibly medium) corrosion on shackle bolts/nuts on guy take offs at 20 & 55m height,2022-08-23,3C - PM3 - 2 Years,Treat (wire brush and apply protective coating of cold gal) to shackle bolts/nuts on guy take offs at 20 & 55m.  Record measurements and quantities to be replaced if found to be beyond re furbishment.,1A - MON,PM3,,,,,11788_2,STR_1,Debby Kirkwood,,,WINGELLINA,11788,AMPLITEL,,,2024-08-22,,,2022-08-23,,,,,B (Low),A,MAST GUYED,60.45,2012-10-10,-26.06866,128.93423,PROTECTION,677.23779296875,6.7658635116335635
1029,7042,1772,WA001772,42761,WA001772-7,Planned Maintenance,WA001772_STR_2,Corroded split pins on guy anchor shackles,2022-07-17,4B - PM3 - 4 Years,Replace corroded split pins on guy anchor shackles (Amplitel no longer replace split pins.  Mousing of the shackle pins is required).,2B - MON,PM3,,,,,5150_2,STR_2,Debby Kirkwood,,,STURRY ROAD,5150,AMPLITEL,,,,Jan  4 2024  4:50PM,2024-01-04,2022-07-17,Debby Kirkwood,,,,B (Low),A,MAST GUYED,60.0,2016-11-08,-34.180577281,117.389091734,NOT PAINTED,300.8479614257812,87.47515764208545
1030,7043,1773,WA001773,12559,WA001773-2,Planned Maintenance,WA001773_STR_1,Light to medium to heavy corrosion on bolts of Antenna mounts supporting C chanel,2020-03-10,3C - PM3 - 2 Years,Replace 14 off M16 x 45mm Bolts/nuts/washers,3C - PM3 - 2 Years,FXD,Legacy Status: PM3,,,2022-07-05,5431_1,STR_1,ross.neilsonh@kordia.com.au,,,WASHPOOL,5431,AMPLITEL,,,2022-03-10,Jul  5 2022 11:37AM,2022-07-05,,Patrick Kennedy,,,,B (Low),A,TOWER STEEL,20.0,2003-12-11,-34.593384,117.97987,NOT PAINTED,164.5969696044922,42.37139743777649
1031,7044,1773,WA001773,12561,WA001773-4,Planned Maintenance,WA001773_STR_1,"2 x Outdoor cabinet gas struts corroded , not holding the weight of the door",2020-03-10,2C - PM4 - 5 Years,"Siemens type 3 outdoor cabinet (spare), 2 x gas struts require replacing, length of open gas strut 530mm",2A - MON,FXD,Legacy Status: PM4,,,2022-07-05,5431_1,STR_1,ross.neilsonh@kordia.com.au,,,WASHPOOL,5431,AMPLITEL,,,2024-11-29,Jul  5 2022 11:39AM,2022-07-05,,Patrick Kennedy,,,,B (Low),A,TOWER STEEL,20.0,2003-12-11,-34.593384,117.97987,NOT PAINTED,164.5969696044922,42.37139743777649
1032,7045,1774,WA001774,48935,WA001774-7,Routine Maintenance,WA001774_STR_1,The splice mast leg plates from 20m to 38m height  are suffering from surface corrosion.,2023-03-28,5B - PM3 - 3 Years,"Refurbish the flange joints on the mast, 20m to 38m, found to be suffering outbreaks of surface/light corrosion at RPAS IRM 23-3-23.",2A - MON,PM3,,,,,14206_1,STR_1,Debby Kirkwood,,,NOOBIJUP,14206,AMPLITEL,,,2026-03-27,,,2023-03-28,,,,,B (Low),A,MAST GUYED,40.6,2003-12-11,-34.408891,116.771725,NOT PAINTED,267.5865173339844,67.23825967257726
1033,7046,1774,WA001774,48936,WA001774-8,Routine Maintenance,WA001774_STR_1,The 6 Guy swages at 39m height are suffering from surface corrosion.,2023-03-28,3B - PM4 - 5 Years,Refurbish the guy wire swages x 6 @ 39m found to be suffering surface corrosion at RPAS IRM 23-3-23.,2A - MON,PM4,,,,,14206_1,STR_1,Debby Kirkwood,,,NOOBIJUP,14206,AMPLITEL,,,2028-03-26,,,2023-03-28,,,,,B (Low),A,MAST GUYED,40.6,2003-12-11,-34.408891,116.771725,NOT PAINTED,267.5865173339844,67.23825967257726
1034,7047,1774,WA001774,12566,WA001774-2,Planned Maintenance,WA001774_STR_1,All bolt/nut assembly to A1 & A2 headframe are corroded,2018-02-07,3C - PM3 - 2 Years,"Replace for new bolts, 40 off M16mm x 50mm. Treated with cold galv",2A - MON,FXD,Legacy Status: PM3,,,2022-05-23,14206_1,STR_1,ross.neilsonh@kordia.com.au,,,NOOBIJUP,14206,AMPLITEL,,,2020-02-07,May 23 2022 10:00AM,2022-05-23,,Patrick Kennedy,,,,B (Low),A,MAST GUYED,40.6,2003-12-11,-34.408891,116.771725,NOT PAINTED,267.5865173339844,67.23825967257726
1035,7048,1777,WA001777,12588,WA001777-2,Planned Maintenance,WA001777_STR_1,"All 24 bolts and nuts for the antenna mount that is going through the tower have corrosion. 1 of the nuts have heavy corrosion, and has exploded. All the rest of the nuts and bolts are holding up okay and the antenna is still secure. (Treated remaining bolts)",2020-01-08,3C - PM3 - 2 Years,Replace 1 off M16 x 50mm bolts and nut on next inspection.,2A - MON,FXD,Legacy Status: PM3,,,2022-07-05,1317_1,STR_1,ross.neilsonh@kordia.com.au,,,WHEATLEY,1317,AMPLITEL,,,2022-01-07,Jul  5 2022 11:58AM,2022-07-05,,Patrick Kennedy,,,,C (Medium),A,TOWER STEEL,30.0,2003-12-11,-34.69820541,116.076789297,NOT PAINTED,131.2567291259766,11.699366819007695
1036,7049,1792,WA001792,12639,WA001792-4,Planned Maintenance,WA001792_STR_1,Surface corrosion on A11 - A12 mounting steel and bolts,2006-12-21,2C - PM4 - 5 Years,"Complete the Radio Structure Corrosion Report to comprehensively detail the severity of corrosion damage on components that could not be adequately refurbished. ~AJ, 15/9/16, Fixed under 1800 spectrum clearance project.",1B - MON,FXD,Legacy Status: PM4,SP20141517 WO1000,19/09/2010 12:00:00 AM,2016-09-16,129431_1,STR_1,craig.boucher@au.abb.com,,,JALORAN RT,129431,AMPLITEL,,,,Sep 16 2016 11:05AM,,,Adam.K.Jaggard@team.telstra.com,,,,B (Low),A,MAST FREE STANDING,9.8,2003-12-11,-33.14464903,117.492693759,NOT PAINTED,371.127197265625,168.3134229065089
1037,7050,1792,WA001792,12636,WA001792-1,Planned Maintenance,WA001792_STR_1,"Old outdoor SIEMENS TYPE 3 spare cabinet heavy corrosion on one of the bolt holding sun roof , bolt shatered when trying to remove sun roof to treat light to medium corrosion (welded nuts) on C chanels supporting the sun roof.",2020-02-26,2C - PM4 - 5 Years,Replace sun roof supporting C chanels and bolts holding the sun roof or recover old spare cabinet,2A - MON,PM4,Legacy Status: PM4,,,,129431_1,STR_1,ross.neilsonh@kordia.com.au,,,JALORAN RT,129431,AMPLITEL,,,2024-11-16,Aug  3 2023  2:27PM,2023-08-03,,Christopher Prause,,,,B (Low),A,MAST FREE STANDING,9.8,2003-12-11,-33.14464903,117.492693759,NOT PAINTED,371.127197265625,168.3134229065089
1038,7051,1792,WA001792,12638,WA001792-3,Planned Maintenance,WA001792_STR_1,"Light to Medium corrosion on equipment  cabinet. ""C"" channel rails between shelter and shade panels worst affeceted. rails for shade panels ( 12 of ) Type A W.A cabinet.",2006-12-21,2C - PM4 - 5 Years,"Complete the Radio Structure Corrosion Report to comprehensively detail the severity of corrosion damage on components that could not be adequately refurbished.~AJ, 15/9/16, Fixed under 1800 spectrum clearance project.",2B - MON,FXD,Legacy Status: PM4,SP20141517 WO1000,19/09/2010 12:00:00 AM,2016-09-16,129431_1,STR_1,craig.boucher@au.abb.com,,,JALORAN RT,129431,AMPLITEL,,,,Sep 16 2016 11:06AM,,,Adam.K.Jaggard@team.telstra.com,,,,B (Low),A,MAST FREE STANDING,9.8,2003-12-11,-33.14464903,117.492693759,NOT PAINTED,371.127197265625,168.3134229065089
1039,7052,1797,WA001797,12669,WA001797-8,Planned Maintenance,WA001797_STR_1,Light corrosion on mounting bolts for spare face mount. 76Mt level,2008-04-22,2C - PM4 - 5 Years,Wire brushed and treated with zinc. NRP to investigate removal of spare mounting steel,1A - MON,FXD,Legacy Status: PM4,,,2019-06-02,13486_1,STR_1,james.wallace@au.abb.com,,,BEAUFORT RIVER EXCHANGE,13486,AMPLITEL,,,,Jun 13 2019  3:31PM,,,Adam.K.Jaggard@team.telstra.com,,,,B (Low),A,MAST GUYED,80.0,2003-12-11,-33.558292,117.081985,NOT PAINTED,260.6094360351562,133.9718672573928
1040,7053,1798,WA001798,12682,WA001798-12,Planned Maintenance,WA001798_STR_1,Structure base earth straps have corroded through.,2011-08-16,2C - PM4 - 5 Years,"If possible I&RM inspectors are to fix with 35mm green and gold earth cable, if not identify what materials are required to fix this issue. Already fixed at 10/04/20 inspection",1A - MON,FXD,Legacy Status: PM4,,,2020-04-10,10269_1,STR_1,michael.c.armour@team.telstra.com,,,CONDINGUP PEAK RF,10269,AMPLITEL,,,,May 18 2020  1:51PM,,,ross.neilsonh@kordia.com.au,,,,B (Low),A,MAST FREE STANDING,10.0,2003-12-11,-33.759865,122.55046,NOT PAINTED,153.7995910644531,16.0302269514097
1041,7054,1798,WA001798,12680,WA001798-10,Planned Maintenance,WA001798_STR_1,OUTDOOR CABINET BATTERY DOOR HINGE HAS RUSTED AND BROKEN OFF.,2011-03-04,1E - NSV,Replace or Fix outdoor Siemens TYPE A CABINET DOOR,3B - PM4 - 5 Years,FXD,Legacy Status: NSV,,,2019-06-26,10269_1,STR_1,IRM@excelriggingservices.com.au,,,CONDINGUP PEAK RF,10269,AMPLITEL,,,,Jun 26 2019 11:39AM,,,Adam.K.Jaggard@team.telstra.com,,,,B (Low),A,MAST FREE STANDING,10.0,2003-12-11,-33.759865,122.55046,NOT PAINTED,153.7995910644531,16.0302269514097
1042,7055,1800,WA001800,12696,WA001800-6,Planned Maintenance,WA001800_STR_1,Light corrosion on guy anchor shackle splitpins,2009-04-15,1C - MON,.Replace 18 x 4mm splitpins for guy anchor shackles at next inspection date	Replaced 02/03/16,1B - MON,FXD,Legacy Status: NSV,SP14000205 WO0002,18/06/2015 12:00:00 AM,2016-03-02,63900_1,STR_1,joe.sweeney@au.abb.com,,,DARKAN CMTS,63900,AMPLITEL,100,,,Mar  9 2016  9:14AM,,,ross.neilsonh@kordia.com.au,,,,B (Low),A,MAST GUYED,60.0,2003-12-11,-33.352731944,116.693628889,NOT PAINTED,353.0329284667969,94.74095413044748
1043,7056,1804,WA001804,12719,WA001804-3,Planned Maintenance,WA001804_STR_1,Light corrosion on all mast legs earth straps and some of the guy wire earth straps,2020-03-10,2C - PM4 - 5 Years,Monitor Condition next inspection,2A - MON,PM4,Legacy Status: PM4,,,2024-06-07,14097_1,STR_1,ross.neilsonh@kordia.com.au,,,SCHULTZ,14097,AMPLITEL,,,2024-11-29,Jun  7 2024 10:36AM,2024-06-07,,Adam Jaggard,,,,B (Low),A,MAST GUYED,36.8,2003-12-11,-32.43263757,117.877809536,NOT PAINTED,362.3544616699219,199.8314755628182
1044,7057,1805,WA001805,12725,WA001805-2,Planned Maintenance,WA001805_STR_1,4 x double scaffold clamps on solar panel  mounting arrangement to the tower .light corrosion on 4 of the scaffold clamp bolts,2019-12-11,3B - PM4 - 5 Years,Replace scaffold clamps with suitable clamping method,3B - PM4 - 5 Years,PM4,Legacy Status: PM4,,,,1452_1,STR_1,ross.neilsonh@kordia.com.au,,,DAYLERKING,1452,AMPLITEL,,,2024-08-31,Aug  3 2023  2:27PM,2023-08-03,,Christopher Prause,,,,B (Low),A,TOWER STEEL,30.0,2003-12-11,-33.078081045,116.579950225,NOT PAINTED,362.8964538574219,83.3340832520766
1045,7058,1808,WA001808,12747,WA001808-3,Planned Maintenance,WA001808_STR_1,Poor feeder earth,2011-03-09,2D - PM2 - 12 Months,2. Reinstall the remaining feeder earth for antenna A2 in accordance with NCs Construction Manual and TM 000061. Avoid installation methods where dissimilar metal corrosion may occur.,2D - PM2 - 12 Months,FXD,Legacy Status: PM2,SP19000017 WO0035,24/05/2011 12:00:00 AM,2011-08-30,13430_1,STR_1,IRM@excelriggingservices.com.au,,,GAIRDNER SOUTH EXCHANGE,13430,AMPLITEL,,,,Sep  6 2011  3:36PM,,,tony.j.parravicini@team.telstra.com,,,,B (Low),A,POLE STEEL,10.0,2003-12-11,-34.353384928,118.931080405,NOT PAINTED,98.6501693725586,11.190792311677406
1046,7059,1808,WA001808,12748,WA001808-4,Planned Maintenance,WA001808_STR_1,Localised area of heavy,2011-03-09,3A - PM4 / NSV - 10 Years,Remove the ferric corrosion product from the pole and assess the extent of structural damage. If the pole has only superficial damage spot treat/refurbish the damaged area on the pole. Prepare the repair zone by removing all damaged galvanising and ferric corrosion product by power tool cleaning to give a bright shiny appearance in accordance with AS 1627.2. At the completion of the corrosion removal process remove all contaminants such as iron oxide dust and salts from the prepared areas prior to painting. This can be achieved by washing with clean water or by applying a very wet cloth over the prepared area. The protective coating paint system is to be selected in accordance with TAF0001-379352 Telstra Paint Spec V2a and/or the revised specification AAE-6642 Spec.229.4.,3A - PM4 / NSV - 10 Years,FXD,Legacy Status: NSV,SP19000017 WO0035,24/05/2011 12:00:00 AM,2011-08-30,13430_1,STR_1,IRM@excelriggingservices.com.au,,,GAIRDNER SOUTH EXCHANGE,13430,AMPLITEL,,,,Sep  6 2011  3:36PM,,,tony.j.parravicini@team.telstra.com,,,,B (Low),A,POLE STEEL,10.0,2003-12-11,-34.353384928,118.931080405,NOT PAINTED,98.6501693725586,11.190792311677406
1047,7060,1808,WA001808,12750,WA001808-6,Planned Maintenance,WA001808_STR_1,Localised area of heavy,2011-05-24,5C - PM2 - 12 Months,However if the corrosion has caused significant structural damage then carryout one of the following methods to rectify the hazard:-4a. Remove damaged galvanising and ferric corrosion product in accordance with AS 1627.2. and weld a plate/patch over the damaged area.  Apply a protective coating paint system over the area in accordance with TAF0001-379352 Telstra Paint Spec V2a and/or the revised specification AAE-6642 Spec.229; or4b. Replace the damaged Riverton Pole with either new Riverton pole or a Triad (or similar).        5. Once the remedial works have been completed update CANRAD with a FIXED DATE against all relevant maintenance issues and archive photos pertaining to the issues.,1A - MON,FXD,Legacy Status: PM2,SP19000017 WO0035,24/05/2011 12:00:00 AM,2011-08-30,13430_1,STR_1,michael.c.armour@team.telstra.com,,,GAIRDNER SOUTH EXCHANGE,13430,AMPLITEL,,,,Sep  6 2011  3:36PM,,,tony.j.parravicini@team.telstra.com,,,,B (Low),A,POLE STEEL,10.0,2003-12-11,-34.353384928,118.931080405,NOT PAINTED,98.6501693725586,11.190792311677406
1048,7061,1812,WA001812,12771,WA001812-5,Planned Maintenance,WA001812_STR_1,"Structure guys suffering from Medium to Heavy corrosion. Guy take offs, thimbles, guy wire Medium to Heavy, tensioning steelwork light to medium.",2021-08-19,4C - TFP / PM3 - 18 Months,"Relace structure guys and guy tensioning steelwork. Refer F01_1827_071120, Corrosion Report",1C - MON,FXD,Legacy Status: PM3,,,2022-10-12,1827_1,STR_1,Adam.K.Jaggard@team.telstra.com,,,STEEP POINT RANGERS RESIDENCE,1827,AMPLITEL,,,2024-11-07,Oct 12 2022  6:31PM,2022-10-12,,Andrew Drakeley,,,,E (Very High),C,POLE STEEL,10.0,2003-12-11,-26.176807,113.21561,ENVIRONMENT / AESTHETIC,14.65162467956543,0.03544392430936621
1049,7062,1812,WA001812,12769,WA001812-3,Planned Maintenance,WA001812_STR_1,Structure body suffering from Light to Medium corrosion.,2021-07-15,2C - PM4 - 5 Years,"Refurbish Structure body by power tool cleaning and a protective coating paint system. Refer F01_1827_071120, Corrosion Report",2C - PM4 - 5 Years,PM4,Legacy Status: PM4,,,,1827_1,STR_1,IRM@excelriggingservices.com.au,,,STEEP POINT RANGERS RESIDENCE,1827,AMPLITEL,,,2024-11-07,Aug  3 2023  2:27PM,2023-08-03,,Christopher Prause,,,,E (Very High),C,POLE STEEL,10.0,2003-12-11,-26.176807,113.21561,ENVIRONMENT / AESTHETIC,14.65162467956543,0.03544392430936621
1050,7063,1812,WA001812,12778,WA001812-12,Planned Maintenance,WA001812_STR_1,Solar Frame has severe corrosion some galvanising is missing,2004-05-26,4C - TFP / PM3 - 18 Months,Replace solar frame,4B - PM3 - 4 Years,FXD,Legacy Status: PM2,SP10006005 WO0002,3/08/2004 12:00:00 AM,2005-06-08,1827_1,STR_1,Trish.Robinson@team.telstra.com,,,STEEP POINT RANGERS RESIDENCE,1827,AMPLITEL,,,,Jun 14 2005  5:30PM,,,tony.j.parravicini@team.telstra.com,,,,E (Very High),C,POLE STEEL,10.0,2003-12-11,-26.176807,113.21561,ENVIRONMENT / AESTHETIC,14.65162467956543,0.03544392430936621
1051,7064,1812,WA001812,12777,WA001812-11,Planned Maintenance,WA001812_STR_1,Paint has flaked off pole (approx 70%),2004-05-26,4C - TFP / PM3 - 18 Months,"Remove all corrosion product from affected areas and apply a Telesafe approved protective coating system as specified in ""Telstra's LCR: Protective Coating & Corrosion Protection Specification No.222""See also photo number AOO22_002.jpg",4B - PM3 - 4 Years,FXD,Legacy Status: PM2,SP10006005 WO0002,3/08/2004 12:00:00 AM,2005-06-08,1827_1,STR_1,Trish.Robinson@team.telstra.com,,,STEEP POINT RANGERS RESIDENCE,1827,AMPLITEL,,,,Jun 14 2005  5:30PM,,,tony.j.parravicini@team.telstra.com,,,,E (Very High),C,POLE STEEL,10.0,2003-12-11,-26.176807,113.21561,ENVIRONMENT / AESTHETIC,14.65162467956543,0.03544392430936621
1052,7065,1812,WA001812,12775,WA001812-9,Planned Maintenance,WA001812_STR_1,Medium to heavy corrosion on structure,2008-03-04,2C - PM4 - 5 Years,[PBR 29011370] Power tool clean and refurbish areas of medium to heavy corrosion on structure ond the equipment shelter.,1A - MON,FXD,Legacy Status: PM3,SP13131313 WO0001,1/07/2008 12:00:00 AM,2009-07-23,1827_1,STR_1,michael.c.armour@team.telstra.com,,,STEEP POINT RANGERS RESIDENCE,1827,AMPLITEL,,,,Jul 23 2009 12:08PM,,,michael.c.armour@team.telstra.com,,,,E (Very High),C,POLE STEEL,10.0,2003-12-11,-26.176807,113.21561,ENVIRONMENT / AESTHETIC,14.65162467956543,0.03544392430936621
1053,7066,1812,WA001812,12768,WA001812-2,Planned Maintenance,WA001812_STR_1,Medium Corrosion present. All items inspected & all corrosion recorded,2021-04-20,2D - PM2 - 12 Months,"Guy take offs, thimbles, wire all suffering medium corrosion.  Tensioning steelwork light to medium corrosion.~AJ 19/08/21, Corrosion Report Reviewed.",2D - PM2 - 12 Months,FXD,Legacy Status: PM2,,,2021-08-19,1827_1,STR_1,IRM@excelriggingservices.com.au,,,STEEP POINT RANGERS RESIDENCE,1827,AMPLITEL,,,,Aug 19 2021 11:39AM,,,Adam.K.Jaggard@team.telstra.com,,,,E (Very High),C,POLE STEEL,10.0,2003-12-11,-26.176807,113.21561,ENVIRONMENT / AESTHETIC,14.65162467956543,0.03544392430936621
1054,7067,1812,WA001812,12773,WA001812-7,Planned Maintenance,WA001812_STR_1,Light to medium corroison on antenna mount scaffold clamps,2008-02-15,4B - PM3 - 4 Years,[PBR 29011370]Wire brushed and treated with zinc.Reccomend replacement of 8 swivel type scaffold clamps PM2,2B - MON,FXD,Legacy Status: PM3,SP13131313 WO0001,1/07/2008 12:00:00 AM,2009-07-23,1827_1,STR_1,joe.sweeney@au.abb.com,,,STEEP POINT RANGERS RESIDENCE,1827,AMPLITEL,,,,Jul 23 2009 12:08PM,,,michael.c.armour@team.telstra.com,,,,E (Very High),C,POLE STEEL,10.0,2003-12-11,-26.176807,113.21561,ENVIRONMENT / AESTHETIC,14.65162467956543,0.03544392430936621
1055,7068,1812,WA001812,12781,WA001812-15,Planned Maintenance,WA001812_STR_1,"Heavy Corrosion present. From Vonderwall, Michael Sent Thursday, 19 April 2012 3-02 PM To Nimmo, David Cc Mitcham, Len J Young, Colin N Armour, Michael C Hunt, Paul P Subject RE: Steep Point report, loadingDavid,As per our discussions the structure appears to be in very poor condition and requires replacement in the near future. Given that Structels analysis is based upon All Steelworks and connections are assumed to be in good condition., we cannot accept the proposed overloading. However since my group would be required to replace the structure with the next few years, we can co-contribute to the funding the replacement of this structure under a combined project in line with your timeline. Please advise of the revised plan and a cost estimate and we can issue a brief to NC for some additional funds if required.",2011-08-26,3D - PM1 / SMB - 3-6 Months,Network Construction are to replace the pole as part of the Customer Terminal's NGWL upgrade; Refer SP95504946 WO0001 Network Activity 6157823.,3E - TFP / EM3 - 30 Days,FXD,Legacy Status: PM1,SP14000017 WO0015,3/05/2012 12:00:00 AM,2012-05-31,1827_1,STR_1,ross.neilsonh@kordia.com.au,,,STEEP POINT RANGERS RESIDENCE,1827,AMPLITEL,,,,Mar  7 2013 11:16AM,,,John.H.France@team.telstra.com,,,,E (Very High),C,POLE STEEL,10.0,2003-12-11,-26.176807,113.21561,ENVIRONMENT / AESTHETIC,14.65162467956543,0.03544392430936621
1056,7069,1812,WA001812,12776,WA001812-10,Planned Maintenance,WA001812_STR_1,Guys are corroded and should be replaced. 3 x 8 mm guys approx 15 m long and swages/shackles to suit.,2004-05-26,4C - TFP / PM3 - 18 Months,Replace guys. 3 x 8 mm guys approx 15 m long and swages/shackles to suit. See also photo number AOO22_002.jpg,4B - PM3 - 4 Years,FXD,Legacy Status: PM2,SP10006005 WO0002,3/08/2004 12:00:00 AM,2005-06-08,1827_1,STR_1,Trish.Robinson@team.telstra.com,,,STEEP POINT RANGERS RESIDENCE,1827,AMPLITEL,,,,Jun 14 2005  5:30PM,,,tony.j.parravicini@team.telstra.com,,,,E (Very High),C,POLE STEEL,10.0,2003-12-11,-26.176807,113.21561,ENVIRONMENT / AESTHETIC,14.65162467956543,0.03544392430936621
1057,7070,1812,WA001812,12779,WA001812-13,Planned Maintenance,WA001812_STR_1,Equipment cabinet has suffered from corrosion,2004-05-26,4C - TFP / PM3 - 18 Months,"Remove all corrosion product from affected areas and apply a Telesafe approved protective coating system as specified in ""Telstra's LCR: Protective Coating & Corrosion Protection Specification No.222""",4B - PM3 - 4 Years,FXD,Legacy Status: PM2,SP10006005 WO0002,3/08/2004 12:00:00 AM,2005-06-08,1827_1,STR_1,Trish.Robinson@team.telstra.com,,,STEEP POINT RANGERS RESIDENCE,1827,AMPLITEL,,,,Jun 14 2005  5:30PM,,,tony.j.parravicini@team.telstra.com,,,,E (Very High),C,POLE STEEL,10.0,2003-12-11,-26.176807,113.21561,ENVIRONMENT / AESTHETIC,14.65162467956543,0.03544392430936621
1058,7071,1812,WA001812,12770,WA001812-4,Planned Maintenance,WA001812_STR_1,Antenna mounting steel work and hardware Suffering Light to Medium corrosion.,2021-08-19,2C - PM4 - 5 Years,Refurbish or replace Antenna mounting steel work.,2C - PM4 - 5 Years,FXD,Legacy Status: PM4,,,2022-07-04,1827_1,STR_1,Adam.K.Jaggard@team.telstra.com,,,STEEP POINT RANGERS RESIDENCE,1827,AMPLITEL,,,2024-11-07,Jul  4 2022  8:23AM,2022-07-04,,Patrick Kennedy,,,,E (Very High),C,POLE STEEL,10.0,2003-12-11,-26.176807,113.21561,ENVIRONMENT / AESTHETIC,14.65162467956543,0.03544392430936621
1059,7072,1812,WA001812,12774,WA001812-8,Planned Maintenance,WA001812_STR_1,[PBR 19011370] Medium to heavy corrosion on structure guys and tensioning steelwork,2008-02-15,4B - PM3 - 4 Years,"[PBR 29011370] Replace 3 x 6mm, 1x7type guys for riverton pole and tensioning steelwork",2A - MON,FXD,Legacy Status: PM3,SP13131313 WO0001,1/07/2008 12:00:00 AM,2009-07-23,1827_1,STR_1,joe.sweeney@au.abb.com,,,STEEP POINT RANGERS RESIDENCE,1827,AMPLITEL,,,,Jul 23 2009 12:08PM,,,michael.c.armour@team.telstra.com,,,,E (Very High),C,POLE STEEL,10.0,2003-12-11,-26.176807,113.21561,ENVIRONMENT / AESTHETIC,14.65162467956543,0.03544392430936621
1060,7073,1832,WA001832,42766,WA001832-4,Planned Maintenance,WA001832_STR_1,Guy shackle split pin suffering corrosion,2022-07-17,4B - PM3 - 4 Years,Replace the guy take off shackle split pins suffering corrosion by mousing.,2B - MON,PM3,,,,,68449_1,STR_1,Debby Kirkwood,,,BRUCE ROCK,68449,AMPLITEL,,,,Jan 12 2024 11:01AM,2024-01-12,2022-07-17,Debby Kirkwood,,,,B (Low),A,MAST GUYED,36.5,2003-12-11,-31.875968,118.142765,NOT PAINTED,286.0,225.8760923162499
1061,7074,1833,WA001833,12864,WA001833-1,Planned Maintenance,WA001833_STR_1,No grout between base of pole and concrete foundation,2015-03-18,2C - PM4 - 5 Years,Fill gap with non shrink grout. IRM_270722. No corrosion present on pole cage bolts. Garbage removed from under the pole and pole has been grouted.,2A - MON,FXD,Legacy Status: PM4,,,2022-07-27,11764_1,STR_1,ross.neilsonh@kordia.com.au,,,GUILDFORD SOUTH CMTS SITE,11764,AMPLITEL,,,2019-12-07,Jul 29 2022 11:01AM,2022-07-29,,Shaun O'malley,,,,B (Low),A,POLE STEEL,23.0,2003-12-11,-31.913166,115.970215,NOT PAINTED,11.34261131286621,20.3501470402556
1062,7075,1842,WA001842,12921,WA001842-17,Planned Maintenance,WA001842_STR_1,THE MAST AND GUY ANCHORS ARE IN GOOD CONDITION THERE ARE SOME MINOR SURFACE RUST WITH MINIMAL CORROSION.,2004-11-25,2A - MON,Monitor.,2A - MON,FXD,Legacy Status: NSV,SP10008919 WO0001,29/06/2005 12:00:00 AM,2005-08-01,13506_1,STR_1,shannon.barry.1@team.telstra.com,,,LA GRANGE,13506,AMPLITEL,,,,Aug  8 2005 10:52AM,,,Vicki.Schluter@team.telstra.com,,,,B (Low),C,MAST GUYED,61.0,2003-12-11,-18.61248686,121.96570462,NOT PAINTED,57.0,17.63600929713615
1063,7076,1842,WA001842,12911,WA001842-7,Planned Maintenance,WA001842_STR_1,Surface to heavy corrosion present,2021-02-20,3C - PM3 - 2 Years,"Surface to light  corrosion on vertical feeder runway inside and outside mesh 3m to 8m  and medium to heavy corrosion 8m to 17m, see corrosion report.  F01_191020_ref 022",3C - PM3 - 2 Years,PM3,Legacy Status: PM3,,,,13506_1,STR_1,IRM@excelriggingservices.com.au,,,LA GRANGE,13506,AMPLITEL,,,2023-02-20,,,,,,,,B (Low),C,MAST GUYED,61.0,2003-12-11,-18.61248686,121.96570462,NOT PAINTED,57.0,17.63600929713615
1064,7077,1842,WA001842,12919,WA001842-15,Planned Maintenance,WA001842_STR_1,Site Inspection. / Inspect the radio facility in accordance with 010623 IRM Inspection and Reporting Guidelines.,2012-06-23,2D - PM2 - 12 Months,"PBR 36080864 SP14000099Inspect the radio facility in accordance with 010623 IRM Inspection and Reporting Guidelines.If the inspector is an accredited IRM inspector, complete the 010623 F01 inspection report.   If the inspector is not accredited, complete the IRM TIER-2 F03 report: Refer EDMS document AYR 1509 MAST INSPECTIONComplete the Radio Structure Corrosion Report to comprehensively detail the severity of corrosion on the structure, equipment cabinet etc. Contact Michael Armour on 08 84334464 for information regarding the new I&RM TIER-2 inspection guidelines.  Email the completed inspection reports  to michael.c.armour@team.telstra.com. Note: Emails/Completed reports must be less than 10 meg",1A - MON,FXD,Legacy Status: PM2,SP14000099 WO0000,24/07/2014 12:00:00 AM,2014-11-10,13506_1,STR_1,michael.c.armour@team.telstra.com,,,LA GRANGE,13506,AMPLITEL,1000,,,Jan 13 2017  5:46PM,,,Gavin.Kirkwood@excelriggingservices.com.au,,,,B (Low),C,MAST GUYED,61.0,2003-12-11,-18.61248686,121.96570462,NOT PAINTED,57.0,17.63600929713615
1065,7078,1842,WA001842,12915,WA001842-11,Planned Maintenance,WA001842_STR_1,Light Corrosion on Guy tensioning steel work.,2005-08-08,1D - NSV,Monitor condition of Guy Tensioning Steelwork at next inspection.,1D - NSV,FXD,Legacy Status: MON,,,2010-03-02,13506_1,STR_1,Vicki.Schluter@team.telstra.com,,,LA GRANGE,13506,AMPLITEL,,,,Mar 26 2010 10:37AM,,,IRM@excelriggingservices.com.au,,,,B (Low),C,MAST GUYED,61.0,2003-12-11,-18.61248686,121.96570462,NOT PAINTED,57.0,17.63600929713615
1066,7079,1842,WA001842,12916,WA001842-12,Planned Maintenance,WA001842_STR_1,Light  Corrosion on Structure and all Antenna Mounts,2005-08-08,1D - NSV,Monitor condition of structure and all mounts on structure at next inspection.,1D - NSV,FXD,Legacy Status: MON,,,2010-03-02,13506_1,STR_1,Vicki.Schluter@team.telstra.com,,,LA GRANGE,13506,AMPLITEL,,,,Mar 26 2010 10:37AM,,,IRM@excelriggingservices.com.au,,,,B (Low),C,MAST GUYED,61.0,2003-12-11,-18.61248686,121.96570462,NOT PAINTED,57.0,17.63600929713615
1067,7080,1842,WA001842,12908,WA001842-4,Planned Maintenance,WA001842_STR_1,Heavy corrosion present. All items inspected & all corrosion recorded,2021-02-20,3C - PM3 - 2 Years,Towers Infrastructure Planning (TIM) to review Structure Corrosion Report F01_191020_ref 022 & corrosion report,3C - PM3 - 2 Years,PM3,Legacy Status: PM3,,,,13506_1,STR_1,IRM@excelriggingservices.com.au,,,LA GRANGE,13506,AMPLITEL,,,2023-02-20,,,,,,,,B (Low),C,MAST GUYED,61.0,2003-12-11,-18.61248686,121.96570462,NOT PAINTED,57.0,17.63600929713615
1068,7081,1849,WA001849,12951,WA001849-3,Planned Maintenance,WA001849_STR_1,Pole structure footing cage threads are suffering from surface to medium corrosion.,2020-05-06,2E - PM1 - 6 Months,"PDS50026904, SP30088610, YALLINGUP, WA, ID: 65851, InfraCo, 2020/21. STRUCTURE MAINTENANCE. Sand blast and paint with appropriate coting system. Do not cover with grout as the thread condition will need to be monitored at inspection.",1A - MON,FXD,Legacy Status: PM1,SP30088610 WO0005,1/07/2020 12:00:00 AM,2021-01-14,65851_1,STR_1,Adam.K.Jaggard@team.telstra.com,,,YALLINGUP MOB,65851,AMPLITEL,10000,,,Jan 14 2021 10:37AM,,,Adam.K.Jaggard@team.telstra.com,,,,E (Very High),A,POLE STEEL,25.0,2003-12-11,-33.647694,115.02917,NOT PAINTED,61.90015411376953,0.6573847185513715
1069,7082,1849,WA001849,12952,WA001849-4,Planned Maintenance,WA001849_STR_1,Corrosion has come through treatment applied two years ago.,2021-01-21,2E - PM1 - 6 Months,"PDS 50034663, SP30098218, YALLINGUP MOB, WA001849, WA, STR_1, AMPLITEL, FY22-23, PM – PLANNED MAINTENANCE.Grit Blasting and re-painting is to be as per the MCU Coatings Guidelines.Contractors are to contact MCU Coatings for training on the application of MCU PaintsPole is to be left un-grouted to monitor corrosion.",2B - MON,FXD,Legacy Status: MON,30098218,,2023-04-27,65851_1,STR_1,Adam.K.Jaggard@team.telstra.com,,,YALLINGUP MOB,65851,AMPLITEL,"30,000",,2023-06-05,Apr 27 2023  6:06PM,2023-04-27,,Andrew Drakeley,,,,E (Very High),A,POLE STEEL,25.0,2003-12-11,-33.647694,115.02917,NOT PAINTED,61.90015411376953,0.6573847185513715
1070,7083,1849,WA001849,49202,WA001849-14,Minor Maintenance,WA001849_STR_1,"Bolt cage corrosion at the base of the pole was treated for the second time in April 2023,See MCU paint spec in As-Built Drawings & Artifacts",2023-05-01,2B - MON,"Monitor bolt cage corrosion at the base of the pole stub bolts treated with MCU MCU-Aluprime RG three coats April 2023, Undertake detailed inspection of bolt cage at each site visit.",2B - MON,MON,See Photos in CMS,,,,65851_1,STR_1,Andrew Drakeley,,,YALLINGUP MOB,65851,AMPLITEL,,,,May  1 2023  9:55AM,2023-05-01,2023-05-01,Andrew Drakeley,,,,E (Very High),A,POLE STEEL,25.0,2003-12-11,-33.647694,115.02917,NOT PAINTED,61.90015411376953,0.6573847185513715
1071,7084,1851,WA001851,12971,WA001851-8,Planned Maintenance,WA001851_STR_1,"No evidence of corrossion, however with soil touching base corrossion is eminant",2011-10-07,1D - NSV,Continue to monitor base of pole. IRM_161121_REF:S1_023. No corrosion evident.,1B - MON,NSV,Legacy Status: NSV,,,,13161_1,STR_1,IRM@excelriggingservices.com.au,,,WICKHAM EXCHANGE,13161,AMPLITEL,,,2025-11-16,Jan 19 2022  9:33AM,,,shaun.o'malley@kordia.com.au,,,,C (Medium),D,POLE STEEL,5.6,2003-12-11,-20.674097,117.14212,NOT PAINTED,9.0,2.826972690237169
1072,7085,1855,WA001855,12990,WA001855-3,Planned Maintenance,WA001855_STR_1,"Structure 2  G1/120 guy wire suffering light corrosion. , and guy wire construction is 4mm FSWR",2022-03-21,3B - PM4 - 5 Years,IRM_121021_REF: 023s2-1to2. This guy wire must have been changed and no available guy wire to match the rest.,1B - MON,PM4,Legacy Status: PM4,,,,2044_2,STR_1,shaun.o'malley@kordia.com.au,,,BAMBOO CREEK MINE,2044,AMPLITEL,,,,Aug  3 2023  2:28PM,2023-08-03,,Christopher Prause,,,,B (Low),A,POLE STEEL,9.0,2004-10-25,-20.926487,120.199893,NOT PAINTED,278.1229248046875,111.23204539644375
1073,7086,1855,WA001855,12994,WA001855-7,Planned Maintenance,WA001855_STR_1,s2 G1/120 guy wire tensioning bolts M16 ands3  G1/325 guy wire tensioning bolt M16 suffering medium corrosion.,2022-03-21,3B - PM4 - 5 Years,"IRM_121021_REF:026. Replace, or if  structures are to  be recovered than no action required .Refer to TFP for analysis/action.",2C - PM4 - 5 Years,PM4,Legacy Status: PM4,,,,2044_2,STR_1,shaun.o'malley@kordia.com.au,,,BAMBOO CREEK MINE,2044,AMPLITEL,,,,Aug  3 2023  2:28PM,2023-08-03,,Christopher Prause,,,,B (Low),A,POLE STEEL,9.0,2004-10-25,-20.926487,120.199893,NOT PAINTED,278.1229248046875,111.23204539644375
1074,7087,1855,WA001855,13000,WA001855-13,Planned Maintenance,WA001855_STR_1,Recover redundant pole and associated infrastructure,2005-10-28,4C - TFP / PM3 - 18 Months,"FY21 I&RM inspection identified cracking in the Riverton Pole and the guy tensioning hardware suffering from medium corrosion.,",1A - MON,PM3,Legacy Status: PM3,,,,2044_2,STR_1,Wade.McAuslan@team.telstra.com,,,BAMBOO CREEK MINE,2044,AMPLITEL,,,2031-10-12,Aug  3 2023  2:28PM,2023-08-03,,Christopher Prause,,,,B (Low),A,POLE STEEL,9.0,2004-10-25,-20.926487,120.199893,NOT PAINTED,278.1229248046875,111.23204539644375
1075,7088,1868,WA001868,40822,WA001868-4,Planned Maintenance,WA001868_STR_1,Light (possibly) medium corrosion to bolts on the guy take offs and anchor shackles,2022-06-07,2D - PM2 - 12 Months,"PDS 50037127, SP30104204, FY24 ARCHOS PLANNED MAINTENANCE PROGRAM – Amplitel. Treat (wire brush and apply protective coating of cold gal) to bolts suffering light (possibly medium) corrosion in drone photos of bolts on guy take offs and anchors (shackles).  Take measurements of those bolts that require replacement.Repair Advise - Completed 9.11.2023Original Scope: • Refurbish wire brush/galv spray light corrosion on shackles and turnbuckles, replace the corroded nuts on all affected shackles, remove the shackle split pins and mouse the shackles with galvanised mousing wire.Scope Completed:• Refurbished / Wire brushed & galvanised sprayed all shackles and turnbuckles on Guys anchors and Structure.• Replaced all the corroded nuts on all affected shackles.• Removed the shackle split pins and Installed galvanised mousing wire.",2C - PM4 - 5 Years,PM2,,30104204,50037127,2023-12-11,68489_1,STR_1,Debby Kirkwood,,,BOYUP BROOK,68489,AMPLITEL,,,2024-02-23,Dec 11 2023  1:36PM,2023-12-11,2022-06-07,Adam Jaggard,,,,B (Low),A,MAST GUYED,57.0,2003-12-11,-33.857476098,116.408287677,NOT PAINTED,303.1486206054688,91.7746674938406
1076,7089,1902,WA001902,13229,WA001902-7,Planned Maintenance,WA001902_STR_1,Site Inspection,2012-06-23,2D - PM2 - 12 Months,"1. Undertake Inspection & Routine Maintenance in accordance with I&RM 010623. It is acceptable that non I&RM accredited riggers carry out this inspection. Upload the I&RM report into CANRAD.2. Inspectors are to make every attempt to permanently or temporarily fix all issues they identify while on site e.g. Where possible fix PM1, PM2 and PM3 issues. 3. Complete the Radio Structure Corrosion Report to comprehensively detail the severity of corrosion damage on components that can not adequately refurbished under I&RM. 4. Check that the RF service is working and/or is still required. Update CANRAD to reflect any changes to the RF services.",1A - MON,FXD,Legacy Status: NID,SP14000059 WO0001,18/06/2012 12:00:00 AM,2016-06-06,1339_1,STR_1,michael.c.armour@team.telstra.com,,,VALENTINE CREEK,1339,AMPLITEL,,,,Jun  6 2016  4:01PM,,,michael.c.armour@team.telstra.com,,,,B (Low),B,MAST GUYED,73.2,2003-12-11,-15.758717,128.61746,NOT PAINTED,75.50225067138672,39.376654231073715
1077,7090,1916,WA001916,45762,WA001916-10,Routine Maintenance,WA001916_STR_2,Surface-Light corrosion present. All items inspected & all corrosion recorded,2022-10-25,4B - PM3 - 4 Years,Treat (wire brush and apply cold gal) to the guy take off shackle bolts and nuts suffering surface/light corrosion.  Replace the corroded split pins.,2B - MON,PM3,,MAINT,50040705,2025-02-24,10282_2,STR_2,Debby Kirkwood,,42935.0,COORALYA OFRS,10282,AMPLITEL,,,2026-10-24,Dec  2 2024  1:33PM,2024-12-02,2022-10-25,Andrew Drakeley,,,LCR-42935,B (Low),D,MAST GUYED,60.45,2012-07-11,-24.563657403,113.937595446,NOT PAINTED,25.34988594055176,37.63208532832248
1078,7091,1952,WA001952,13471,WA001952-10,Planned Maintenance,WA001952_STR_1,Site Inspection,2012-06-22,2D - PM2 - 12 Months,"Inspect the radio mast in accordance with 010623 IRM TIER 2 F03 reporting guidelines: Refer EDMS document AYR 1509 Complete the Radio Structure Corrosion Report to comprehensively detail the severity of corrosion on the structure, equipment cabinet etc. Contact Michael Armour on 08 84334464 for information regarding the new I&RM TIER-2 inspection guidelines.  Email the completed F03 TIER-2 inspection reports  to michael.c.armour@team.telstra.com. Note: Emails/Completed reports must be less than 10 meg",1A - MON,FXD,Legacy Status: NID,SP14000070 WO0013,9/02/2014 12:00:00 AM,2014-06-30,13505_1,STR_1,michael.c.armour@team.telstra.com,,,CLARKSON,13505,AMPLITEL,,,,Sep  2 2014  8:19PM,,,IRM@excelriggingservices.com.au,,,,B (Low),C,MAST GUYED,73.2,2002-04-08,-17.653309,123.274679,NOT PAINTED,28.38590621948242,33.18313637835673
1079,7092,1953,WA001953,45256,WA001953-6,Routine Maintenance,WA001953_STR_1,Surface corrosion on the structure from 25 to 40 m height.,2022-09-14,3B - PM4 - 5 Years,Monitor corrosion next inspection.  Report on any change or advance.,1C - MON,PM4,,,,,13503_1,STR_1,Debby Kirkwood,,,JILLIAN RIDGE RT,13503,AMPLITEL,,,2027-09-13,,,2022-09-14,,,,,B (Low),B,MAST GUYED,48.8,2002-04-09,-17.685403,123.040157,NOT PAINTED,117.9679183959961,55.38319360467436
1080,7093,1959,WA001959,13497,WA001959-2,Planned Maintenance,WA001959_STR_1,Medium corrosion on stringer approx 45mtrs,2018-07-31,2C - PM4 - 5 Years,"Repalce affected stringer (850mm x70mmx6mm) legs 45mm, face width outer leg to outer leg is 800mm, can reuse existing hardware. FXD_191023.",2A - MON,PM4,Legacy Status: PM4,,,2023-10-19,85166_1,STR_1,ross.neilsonh@kordia.com.au,,,BEDFORDALE EAST,85166,AMPLITEL,,,2023-04-21,Oct 30 2023  9:16AM,2023-10-30,,Shaun O&#39;malley,,,,B (Low),A,MAST GUYED,60.0,2002-04-12,-32.184280546,116.083920823,NOT PAINTED,343.3607177734375,29.117092070270715
1081,7094,1959,WA001959,13500,WA001959-5,Planned Maintenance,WA001959_STR_1,Light corrosion on Guy swages all affected both ends,2007-01-02,4A - PM4 - 7 Years,Wire brushed and treated swages with zinc . Monitor condition NSV. Recommend replacement of  12 4mm split pins . Ground level tensioning steel bolts,2B - MON,FXD,Legacy Status: NSV,SP14000007 WO0001,22/02/2011 12:00:00 AM,2012-01-16,85166_1,STR_1,michael.black@au.abb.com,,,BEDFORDALE EAST,85166,AMPLITEL,,,,Feb  9 2012  7:40AM,,,ross.neilsonh@kordia.com.au,,,,B (Low),A,MAST GUYED,60.0,2002-04-12,-32.184280546,116.083920823,NOT PAINTED,343.3607177734375,29.117092070270715
