Repository: ShamEgo/DAP

# Parallel Coordinates Builder

This is the Data Arena's parallel coordinates builder that was created for use with the DAVM.
Its a python script that uses a parallel coordinates web page created by Kai Chang as a template and places the given csv data into the json data file.

## More information
More info about Parallel Coordinates and this implementation can be found here: 

https://syntagmatic.github.io/parallel-coordinates/
https://github.com/syntagmatic/parallel-coordinates

File: Page 1 and 2/corrosion_issues.csv (part 23 of 26)
,Unnamed: 0,SiteId,SiteRef,SiteOpenIssueId,IssueID,Issue Type,AMSAssetRef,IssueDescription,IssueCreated,RiskRating,WorkRequired,ResidualRisk,Status,Comments,S/P No,PDS I/P No,FixedDate,address_tower_id,AssetRef,RaisedBy,ResolutionComments,ResolvedbyProject,SiteName,TelstraAddressID,Asset Owner CompanyName,OpExEstimate,CapExEstimate,ReviewDate,DateLastUpdated,_LastEditDate,_CreatedDate,UserLastUpdated,ResourcesNeeded,CreatedbyProject,PMProjectRef,CorrosionRegionType,WindRegionType,StructureClassCode,Height,StructureInstallationDate,Latitude,Longitude,PaintingType,Land_Elevation,distance_km
1186,7199,2247,WA002247,14975,WA002247-4,Planned Maintenance,WA002247_STR_1,"Metal swarf left on structure platform after holes drilled for antenna mounts, swarf has now caused a light corrosion issue.",2020-09-01,3A - PM4 / NSV - 10 Years,"PDS 50037127, SP30104204, FY24 ARCHOS PLANNED MAINTENANCE PROGRAM – Amplitel. Remove swarf  and wire brush, power tool clean any Surface and Light corrosion from the structure components and paint with galv spray paint. Refer to Photos: 188569_015 to 018Repair Advise - Completed 04.12.2023.Original Scope: • Repair Foundation cage threads in accordance with Work Instruction: Refurbishment of Components Embedded in Concrete - Issue 2.Scope Completed:• Removed Platform mesh & Wire Wheeled light corrosion areas present on platform support steelwork & applied Gal Spray.• Wire Brushed light corrosion and applied Gal Sprayed to Antenna Brackets.",2C - PM4 - 5 Years,PM4,Legacy Status: PM3,30104204,50037127,2023-12-05,188569_1,STR_1,IRM@excelriggingservices.com.au,,,EUCLA CMTS,188569,AMPLITEL,,,2033-09-08,Dec  5 2023  9:25AM,2023-12-05,,Adam Jaggard,,,,C (Medium),A,TOWER STEEL,40.0,2004-05-14,-31.676528344,128.886469252,NOT PAINTED,103.2374954223633,4.67908744334673
1187,7200,2263,WA002263,15044,WA002263-5,Planned Maintenance,WA002263_STR_1,Light corrosion on guy anchor split pins,2009-04-15,1C - MON,"Relace 12 4mm split pins at next inspection date. UPDATE; 20/01/21:No action taken as all guy anchor points ovegrown with dense grass, Ground maintenance required to access the split pins.Webform sent to FST. IRM_200121_REF:022",1A - MON,NSV,Legacy Status: NSV,,,,122348_1,STR_1,joe.sweeney@au.abb.com,,,BOYANUP,122348,AMPLITEL,500,,2026-01-20,Jan 21 2022  4:57PM,,,Adam.K.Jaggard@team.telstra.com,,,,B (Low),A,MAST GUYED,42.0,2003-08-08,-33.48573,115.75566,NOT PAINTED,76.87063598632812,16.822543925517124
1188,7201,2282,WA002282,45282,WA002282-14,Routine Maintenance,WA002282_STR_1,Surface corrosion spots on structure body at 7m to 10m height of structure.,2022-09-19,5B - PM3 - 3 Years,Treat (wire brush and apply protective coating of cold gal) to patches of surface corrosion on structure body @ 7m & @ 10m.,1A - MON,PM3,,,,,159967_1,STR_1,Debby Kirkwood,,,BROOME SOUTH,159967,AMPLITEL,,,2025-09-18,,,2022-09-19,,,,,E (Very High),C,POLE STEEL,25.0,2003-10-23,-17.99308,122.20313,NOT PAINTED,14.20728206634521,0.5906341482709009
1189,7202,2282,WA002282,15149,WA002282-5,Planned Maintenance,WA002282_STR_1,Surface / light corrrosion to top ring section of pole approx 1 mtr down from top at 24 mtrs,2020-10-15,2B - MON,Monitor corrosion next inspection. IRM_160820_REF:025Pre-existing issue in AMS: Structure flange top of structure and at approx 23m suffering surface/light corrosion.  Structure bolts above also suffering surface/light corrosion.  Monitor and report at next inspection.,2A - MON,MON,Legacy Status: MON,,,,159967_1,STR_1,shaun.o'malley@kordia.com.au,,,BROOME SOUTH,159967,AMPLITEL,,,2022-08-16,Sep 19 2022  6:15PM,2022-09-19,,Debby Kirkwood,,,,E (Very High),C,POLE STEEL,25.0,2003-10-23,-17.99308,122.20313,NOT PAINTED,14.20728206634521,0.5906341482709009
1190,7203,2282,WA002282,15148,WA002282-4,Planned Maintenance,WA002282_STR_1,Pole is missing grout between base of Pole and concrete footing,2020-10-15,5B - PM3 - 3 Years,"PDS IP50039480_FY25_ARCHOS PLANNED MAINTENANCE PROGRAM_ MAINT. Grout between base of pole and concrete footing. approx 3 bags. Use 3 x 20mm conduit for weep holes. IRM_160820_REF:024.  Pre-existing issue in AMS: IRM 12-09-22, Investigate condition of structure between base of pole and concrete foundation.  If defect or parent metal loss found, report.  If none found, sandblast area, apply protective coating and install structural, non-shrink grout, 60mpa minimum.  Refer Q10585 Sh6 Iss2 for grout ring.Repair Advise - Completed 19.09.2024Original Scope: •	Clean out the base of the pole, check the foundation cage threads for corrosion, if light corrosion found wire brush and galv spray, before grouting the base with four large drain holes as per Work Instruction: Refurbishment of Components Embedded in Concrete. Scope Completed:•	Pressure washed Monopole base.•	Removed all debris from inside of the pole base.•	Chipped around cage threads to expose corrosion.•	Sand blasted, all corrosion from cage threads.•	Applied 1x coat of Zincanode 202 to all areas that had corrosion.•	Applied 1st coat of Durabuild STE to cage threads and leveling nuts.•	Applied 2nd coat of Durabuild STE to cage threads and leveling nuts.•	Applied Xypex to foundation around cage threads.•	Installed 4x new drains and Grout pole base.•	Apply final over coat of Durabuild STE to outer pole base flange and Grout.",4A - PM4 - 7 Years,PM3,Legacy Status: PM3,MAINT,50039480,2024-11-04,159967_1,STR_1,shaun.o'malley@kordia.com.au,,,BROOME SOUTH,159967,AMPLITEL,,,2025-09-18,Nov  4 2024  3:05PM,2024-11-04,,Adam Jaggard,2.0,,,E (Very High),C,POLE STEEL,25.0,2003-10-23,-17.99308,122.20313,NOT PAINTED,14.20728206634521,0.5906341482709009
1191,7204,2282,WA002282,15152,WA002282-8,Planned Maintenance,WA002282_STR_1,ISSUES IDENTIFIED WHILE ON SITE: Surface Corrosion on Structure,2005-08-05,1D - NSV,"ISSUES FIXED WHILE ON SITE: Repaired Surface Corrosion on Structure, wire brushed the areas and paint with Galmet.",1D - NSV,FXD,Legacy Status: FXD,,,2005-07-26,159967_1,STR_1,Vicki.Schluter@team.telstra.com,,,BROOME SOUTH,159967,AMPLITEL,,,,,,,,,,,E (Very High),C,POLE STEEL,25.0,2003-10-23,-17.99308,122.20313,NOT PAINTED,14.20728206634521,0.5906341482709009
1192,7205,2346,WA002346,53792,WA002346-11,Planned Maintenance,WA002346_STR_1,"There is no Grout under the pole base. During the drone inspection on 20.11.2022, inspectors did not look at bolt cage threads.",2024-03-13,2D - PM2 - 12 Months,"PDS IP50039480_FY25_ARCHOS PLANNED MAINTENANCE PROGRAM_ MAINT. Inspect bolt cage threads for corrosion, grit blast and treat corrosion, and install Non-Shrink Grout and four Drainage conduits.Ref Photos WA002346_041-2, WA002346_041-1, WA002346_041	Repair Advise - Completed 18.10.2024.Original Scope: •	Clean out the base of the pole, check the foundation cage threads for corrosion, if light corrosion found wire brush and galv spray, before grouting the base with four large drain holes as per Work Instruction: Refurbishment of Components Embedded in Concrete.  Scope Completed:•	Water blasted around inside/outside pole base & foundation slab.•	Chipped around cage threads into foundation to expose extent of corrosion. •	Sand blasted, all corrosion from cage threads.•	Applied 1 x coat of Zincanode 202 to cage threads.•	Applied 1st coat of Durabuild STE to cage threads.•	Applied 2nd coat of Durabuild STE to cage threads and outer base plate.•	Installed Xypex around cage threads.•	Installed new grout under pole base with 4 new drains.•	Applied Xypex to hairline cracks in foundation slab.•	Applied final over coat of Durabuild STE to outer pole base flange and Grout.•	Repair Bird / Vermin proofing at lower feeder window",1B - MON,PM2,,MAINT,50039480,2024-11-07,170847_1,STR_1,Andrew Drakeley,,,AIRPORT SOUTH WA,170847,AMPLITEL,12000,,2025-03-13,Nov  7 2024 12:52PM,2024-11-07,2024-03-13,Adam Jaggard,2.0,,,B (Low),A,POLE STEEL,26.0,2003-11-05,-31.955711,115.955956,NOT PAINTED,19.01180076599121,19.094182277050663
1193,7206,2354,WA002354,15417,WA002354-2,Planned Maintenance,WA002354_STR_1,Light Corrosion present. All items inspected & all corrosion recorded,2018-06-20,2C - PM4 - 5 Years,"Towers Planning to review Structure Corrosion Report. ~AJ, 4/1/19, Report reviewed.",3E - TFP / EM3 - 30 Days,FXD,Legacy Status: PM4,,,2019-02-04,102129_1,STR_1,ross.neilsonh@kordia.com.au,,,TWO ROCKS WATER TANKS,102129,AMPLITEL,,,,Feb  4 2019 12:18PM,,,Adam.K.Jaggard@team.telstra.com,,,,C (Medium),A,TOWER STEEL,45.0,2004-04-13,-31.479937,115.60289,NOT PAINTED,60.63052749633789,2.2796750690231953
1194,7207,2354,WA002354,55694,WA002354-10,Planned Maintenance,WA002354_STR_1,Corrosion repairs on tower legs entering concrete.,2024-11-05,2B - MON,Monitor corrosion repairs on Tower legs entering concrete completed in 2020 at each inspection.,1B - MON,MON,,,,,102129_1,STR_1,Andrew Drakeley,,,TWO ROCKS WATER TANKS,102129,AMPLITEL,,,,,,2024-11-05,,,,,C (Medium),A,TOWER STEEL,45.0,2004-04-13,-31.479937,115.60289,NOT PAINTED,60.63052749633789,2.2796750690231953
1195,7208,2354,WA002354,15419,WA002354-4,Planned Maintenance,WA002354_STR_1,Corrosion on tower leg entry into Concrete,2018-07-23,2D - PM2 - 12 Months,"Refurbish Tower Leg at entry point into concrete. PDS50023180, SP30083946, TWO ROCKS WATER TANKS, WA, ID:102129, LRD:TCKD, 2019/20. STRUCTURE MAINTENANCE.",1A - MON,FXD,Legacy Status: PM2,SP30083946 WO0000,1/07/2019 12:00:00 AM,2020-05-22,102129_1,STR_1,ross.neilsonh@kordia.com.au,,,TWO ROCKS WATER TANKS,102129,AMPLITEL,11000,,,May 22 2020  4:32PM,,,Adam.K.Jaggard@team.telstra.com,,,,C (Medium),A,TOWER STEEL,45.0,2004-04-13,-31.479937,115.60289,NOT PAINTED,60.63052749633789,2.2796750690231953
1196,7209,2498,WA002498,42865,WA002498-4,Planned Maintenance,WA002498_STR_1,Light corrosion on base plate where it meets the grout and grout has no drainage holes,2022-07-29,5C - PM2 - 12 Months,"PDS IP50035231, SP30098218, OSBORNE PARK NORTH, WA, Ref:WA002498, Amplitel, FY23, PM - STRUCTURE MAINTENANCE. IRM_270722. Unable to treat with cold galv as is it was wet for ground and top inspection. Requires drainage holes and inspection of metal below bottom lip of base plate for corrosion level clarification.",4C - TFP / PM3 - 18 Months,PM2,Project complete photos at https://teamtelstra.sharepoint.com/:f:/r/sites/TowersandPoles/Asset%20Management/Towers/Project%20Planning%20%26%20Design/WA/OSBORNE%20PARK%20NORTH%20-%20WA002498/FY23%20-%20IP50035231%20-%20PM%20-%20STRUCTURE%20MAINTENANCE/AsBuilts?csf=1&web=1&e=smOk8i,SP30098218,IP50035231,2024-02-07,193430_1,STR_1,Shaun O'malley,,,OSBORNE PARK NORTH,193430,AMPLITEL,15000,,,Feb  7 2024  1:24PM,2024-02-07,2022-07-29,Andrew Drakeley,3.0,,,B (Low),A,POLE STEEL,34.0,2004-05-14,-31.901892,115.81959,NOT PAINTED,13.42438697814941,6.074421024882511
1197,7210,2498,WA002498,53676,WA002498-6,Planned Maintenance,WA002498_STR_1,Bolt cage threads were refurbished in September 2023 and must have a detailed inspection for corrosion. Do not delete this issue.,2024-02-07,2B - MON,Inspection staff must thoroughly check bolt cage threads for corrosion at each inspection.,1B - MON,MON,,,,,193430_1,STR_1,Andrew Drakeley,,,OSBORNE PARK NORTH,193430,AMPLITEL,,,,,,2024-02-07,,,,,B (Low),A,POLE STEEL,34.0,2004-05-14,-31.901892,115.81959,NOT PAINTED,13.42438697814941,6.074421024882511
1198,7211,2582,WA002582,16143,WA002582-2,Planned Maintenance,WA002582_STR_1,Spare Antenna mount(H Beam) has surface/Light corrosion,2020-04-01,2C - PM4 - 5 Years,Monitor condition or recover next inspection,2A - MON,PM4,Legacy Status: PM4,,,,12898_1,STR_1,ross.neilsonh@kordia.com.au,,,EYRE MW,12898,AMPLITEL,,,2024-12-21,Aug  3 2023  2:41PM,2023-08-03,,Christopher Prause,,,,B (Low),A,TOWER STEEL,76.2,2004-06-02,-32.131338725,126.299339022,NOT PAINTED,85.0513687133789,13.240512057512985
1199,7212,2588,WA002588,53912,WA002588-6,Planned Maintenance,WA002588_STR_1,"AMS: Structure hold down bolts suffering light corrosion between structure base plate and foundation. Refer to Photos: WA002588_041, 042",2024-04-05,2D - PM2 - 12 Months,"PDS IP50039480_FY25_ARCHOS PLANNED MAINTENANCE PROGRAM_ MAINT. Investigate corrosion between structure base plate and foundation on hold down bolts for any defect or parent metal loss.  If any found report.  Otherwise sandblast and install structural non-shrink grout, minimum 60mpa.  Repair Advise - Completed 08.12.2024.Original Scope: •	Clean out the base of the pole, chip away the concrete foundation to expose the extent of the corrosion, Refurbish and Regrout in accordance with Work Instruction: Refurbishment of Components Embedded in Concrete.  Scope Completed:•	Water blasted/Jett washed around pole base and inside Monopole base.•	Chipped around cage threads to reveal the extent of corrosion.•	Sand blasted, all corrosion from cage threads of Monopole Base.•	Applied 1 x coat of Zincanode 202 to cage threads.•	Applied 1st coat of Durabuild STE to cage threads and outer base plate.•	Applied 2nd coat of Durabuild STE to cage threads and outer base plate.•	Installed Xypex around cage threads.•	Installed 4 x new conduit drains.•	Installed form board around inside of the Monopole.•	Installed new grout under pole base.•	Applied final over coat of Durabuild STE to outer pole lip & Grout.•	Supplied & Installed Amplitel Padlock on access gate.",2B - MON,PM2,,MAINT,50039480,2025-01-30,4077_1,STR_1,Adam Jaggard,,,DARLINGTON - WA,4077,AMPLITEL,12000,,2025-04-05,Jan 30 2025  2:38PM,2025-01-30,2024-04-05,Adam Jaggard,2.0,,,B (Low),A,POLE STEEL,35.0,2004-06-08,-31.905489477,116.086619903,NOT PAINTED,295.1801147460938,31.33249671014638
1200,7213,2588,WA002588,16162,WA002588-1,Planned Maintenance,WA002588_STR_1,AMS: Structure hold down bolts suffering light corrosion between structure base plate and foundation,2016-04-26,4C - TFP / PM3 - 18 Months,"AMS: Investigate corrosion between structure base plate and foundation on hold down bolts for any defect or parent metal loss.  If any found report.  Otherwise sandblast and install structural non-shrink grout, minimum 60mpa.  See Telstra drawing Q10585 Sh6 Iss2 for grout ring.",4A - PM4 - 7 Years,PM3,Legacy Status: PM3,,,2024-04-05,4077_1,STR_1,ross.neilsonh@kordia.com.au,,,DARLINGTON - WA,4077,AMPLITEL,,,2017-12-18,Apr  5 2024 11:40AM,2024-04-05,,Adam Jaggard,,,,B (Low),A,POLE STEEL,35.0,2004-06-08,-31.905489477,116.086619903,NOT PAINTED,295.1801147460938,31.33249671014638
1201,7214,2608,WA002608,16234,WA002608-8,Planned Maintenance,WA002608_STR_1,Top 10m of cable tray to S face light to med corrosion,2020-06-25,2C - PM4 - 5 Years,"Requires Treating with wire wheel & cold galv, or replace, if choose replace, replacement cable tray is 300mm. Day of inspection very windy & storm closing in from South East.",2A - MON,FXD,Legacy Status: PM4,,,2022-07-05,209913_1,STR_1,ross.neilsonh@kordia.com.au,,,WEBBERTON,209913,AMPLITEL,,,2025-03-16,Jul  5 2022 11:42AM,2022-07-05,,Patrick Kennedy,,,,C (Medium),B,TOWER STEEL,50.0,2005-01-21,-28.749569861,114.632135579,PROTECTION,11.88939189910889,1.432038333237014
1202,7215,2608,WA002608,54149,WA002608-19,Planned Maintenance,WA002608_STR_1,Structure and bolts have suffering varying levels of surface to medium corrosion. Surface -90%. Light to medium  10%,2024-04-30,3B - PM4 - 5 Years,"IRM_281023: Recommend a more comprehensive report done, listing amount of bolts etc.Drawing A1-22509. Photo_038/039/040",2A - MON,PM4,,MAINT,50039823,,209913_1,STR_1,Shaun Omalley,,39760.0,WEBBERTON,209913,AMPLITEL,,,2029-04-29,Nov 13 2024  1:15PM,2024-11-13,2024-04-30,Andrew Drakeley,,,LCR-39760,C (Medium),B,TOWER STEEL,50.0,2005-01-21,-28.749569861,114.632135579,PROTECTION,11.88939189910889,1.432038333237014
1203,7216,2608,WA002608,54148,WA002608-18,Minor Maintenance,WA002608_STR_1,Lightening arrestor bolts too short and suffering medium corrosion,2024-04-30,2D - PM2 - 12 Months,IRM_281023: Replace 2 off bolts 16mm x 50mm at 48mtrs. Photo_041,2A - MON,PM2,,MAINT,50039823,,209913_1,STR_1,Shaun Omalley,,39760.0,WEBBERTON,209913,AMPLITEL,,,2025-07-23,Nov 13 2024  1:16PM,2024-11-13,2024-04-30,Andrew Drakeley,,,LCR-39760,C (Medium),B,TOWER STEEL,50.0,2005-01-21,-28.749569861,114.632135579,PROTECTION,11.88939189910889,1.432038333237014
1204,7217,2608,WA002608,54146,WA002608-16,Planned Maintenance,WA002608_STR_1,Heavy corrosion present on hold down stud between base plate and ground on ST leg,2024-04-30,5C - PM2 - 12 Months,"IRM_281023: Signs of corrosion on edge of base plate seeping through grout in line with one of the threads.Removed grout to inspect,chipped way outer crust of corrosion, approx 2mm loss of metal. Cleaned, machine wire brushed and painted with galmet. Appears to be issolated to one thread area.Recommend grit balst, Clean and remove all corrosion.  At the completion of the corrosion removal process all contaminants e.g. iron oxide dust, salts etc. must be washed [removed] from the prepared area prior to painting. Once refurbished and cleaned, apply procedures paint Coating Schedule 122. Reinstate grout. pHOTOS_036-6",2B - MON,PM2,,MAINT,50039823,,209913_1,STR_1,Shaun Omalley,,39760.0,WEBBERTON,209913,AMPLITEL,,,2025-04-30,Nov 13 2024  1:18PM,2024-11-13,2024-04-30,Andrew Drakeley,,,LCR-39760,C (Medium),B,TOWER STEEL,50.0,2005-01-21,-28.749569861,114.632135579,PROTECTION,11.88939189910889,1.432038333237014
1205,7218,2608,WA002608,16229,WA002608-3,Planned Maintenance,WA002608_STR_1,Corrosion to all ladder splice bolts and plates,2020-06-25,2C - PM4 - 5 Years,Re-furbish or replace x100 M10x40mm  and x 34 plate 50x50 ea x 150mm length,2A - MON,PM4,Legacy Status: PM4,MAINT,50039823,,209913_1,STR_1,ross.neilsonh@kordia.com.au,,39760.0,WEBBERTON,209913,AMPLITEL,,,2025-03-16,Nov 13 2024  1:24PM,2024-11-13,,Andrew Drakeley,,,LCR-39760,C (Medium),B,TOWER STEEL,50.0,2005-01-21,-28.749569861,114.632135579,PROTECTION,11.88939189910889,1.432038333237014
1206,7219,2608,WA002608,16237,WA002608-11,Planned Maintenance,WA002608_STR_1,Corrosion appearing in tower footings,2022-03-14,2A - MON,"Monitor the condition of tower footings.  Corrosion appearing between the concrete cap and concrete base. Check for evidence of foundation cage thread corrosion, look for Grout corrosion staining, Efflorescence (white powder forming), Grout cracking etc.(Updated 281023)",1E - NSV,MON,Legacy Status: MON,,,2023-10-28,209913_1,STR_1,IRM@excelriggingservices.com.au,,,WEBBERTON,209913,AMPLITEL,,,,Apr 30 2024  3:21PM,2024-04-30,,Shaun Omalley,,,,C (Medium),B,TOWER STEEL,50.0,2005-01-21,-28.749569861,114.632135579,PROTECTION,11.88939189910889,1.432038333237014
1207,7220,2608,WA002608,54150,WA002608-20,Minor Maintenance,WA002608_STR_1,Bolts for diagonals/horizontals below headframe suffering medium corrosion,2024-04-30,3B - PM4 - 5 Years,IRM_281023: Replace 24 off 16mm x 45mm. Photo _038,,PM4,,MAINT,50039823,,209913_1,STR_1,Shaun Omalley,,39760.0,WEBBERTON,209913,AMPLITEL,,,2029-04-29,Nov 13 2024  1:12PM,2024-11-13,2024-04-30,Andrew Drakeley,,,LCR-39760,C (Medium),B,TOWER STEEL,50.0,2005-01-21,-28.749569861,114.632135579,PROTECTION,11.88939189910889,1.432038333237014
1208,7221,2608,WA002608,16233,WA002608-7,Planned Maintenance,WA002608_STR_1,Antenna clamp bolts bracket fixings corroded,2020-06-25,2C - PM4 - 5 Years,M16x200 allthread x20 relace all affected. Mostly western face.,2A - MON,FXD,Legacy Status: PM4,,,2022-07-05,209913_1,STR_1,ross.neilsonh@kordia.com.au,,,WEBBERTON,209913,AMPLITEL,,,2025-03-16,Jul  5 2022 11:42AM,2022-07-05,,Patrick Kennedy,,,,C (Medium),B,TOWER STEEL,50.0,2005-01-21,-28.749569861,114.632135579,PROTECTION,11.88939189910889,1.432038333237014
1209,7222,2708,WA002708,55408,WA002708-10,Routine Maintenance,WA002708_STR_1,Surface corrosion present on mast around 3x  bolts/nuts at 2.5m. Rest all above bolts have discoloration(no corrosion present).,2024-08-12,3B - PM4 - 5 Years,RPAS IRM 07-08-24:  Refurbish (wire brush and apply protective coating of cold gal) to the underside of the horizontal braces @ 2.5m where corrosion is forming around the 3 x bolts/nuts.  All other horizontal brace undersides suffering discolouration only.,1A - MON,PM4,,,,,14265_1,STR_1,Debby Kirkwood,,,TURKEY CREEK RT - WARMUN AC,14265,AMPLITEL,,,2029-08-11,,,2024-08-12,,,,,B (Low),A,MAST GUYED,22.5,2005-05-12,-17.028854,128.21059,NOT PAINTED,208.6491546630859,84.10021881487755
1210,7223,2708,WA002708,16532,WA002708-1,Planned Maintenance,WA002708_STR_1,Site Inspection,2015-09-04,2D - PM2 - 12 Months,1. Undertake Inspection & Routine Maintenance in accordance with I&RM 010623. 2. Complete the Radio Structure Corrosion Report to comprehensively detail the severity of corrosion damage on components that can not adequately refurbished under I&RM.,2A - MON,FXD,Legacy Status: NID,SP14000205 WO0305,13/07/2015 12:00:00 AM,2016-06-02,14265_1,STR_1,IRM@excelriggingservices.com.au,,,TURKEY CREEK RT - WARMUN AC,14265,AMPLITEL,,,,Jun  9 2016  1:15PM,,,ross.neilsonh@kordia.com.au,,,,B (Low),A,MAST GUYED,22.5,2005-05-12,-17.028854,128.21059,NOT PAINTED,208.6491546630859,84.10021881487755
1211,7224,2708,WA002708,16536,WA002708-5,Planned Maintenance,WA002708_STR_1,"Section of earth strap from mast to guys on the ST leg is exposed with light corrosion present. This is due to the downhill slope in which it was buried, the top soil is being washed away by the rain, exposing earth strap.",2020-08-11,3B - PM4 - 5 Years,"The ground above earth trap would require reinstatement, or to bury deeper would require a jackhamme, as it is mostly solid rock below earth strap.  IRM 2024 replaced with new issue. DK.",2A - MON,PM4,Legacy Status: PM4,,,2024-08-12,14265_1,STR_1,shaun.o'malley@kordia.com.au,,,TURKEY CREEK RT - WARMUN AC,14265,AMPLITEL,,,2025-05-02,Aug 12 2024  1:23PM,2024-08-12,,Debby Kirkwood,,,,B (Low),A,MAST GUYED,22.5,2005-05-12,-17.028854,128.21059,NOT PAINTED,208.6491546630859,84.10021881487755
1212,7225,2708,WA002708,55407,WA002708-9,Planned Maintenance,WA002708_STR_1,"Pre exisiting from 2020: Section of earth strap from mast to guys on the ST leg is exposed with light corrosion present. This is due to the downhill slope in which it was buried, the top soil is being washed away by the rain, exposing earth strap.",2024-08-12,3B - PM4 - 5 Years,"RPAS IRM 07-08-24:  No change.  Work required to fix remains the same: The ground above earth trap would require reinstatement, or to bury deeper would require a jackhammer, as it is mostly solid rock below earth strap.",1A - MON,PM4,,,,,14265_1,STR_1,Debby Kirkwood,,,TURKEY CREEK RT - WARMUN AC,14265,AMPLITEL,,,2029-08-11,,,2024-08-12,,,,,B (Low),A,MAST GUYED,22.5,2005-05-12,-17.028854,128.21059,NOT PAINTED,208.6491546630859,84.10021881487755
1213,7226,2725,WA002725,16606,WA002725-8,Planned Maintenance,WA002725_STR_1,Scaffold clamps on A1 antenna,2022-03-07,2C - PM4 - 5 Years,IRM_251121_REF:025. Replace with approved back/back mounting clamps.6 x double at 90 scafflod clamps - *48 mm to *48 mmOD and 4 single scaffold clamps *48 mm OD to M16 bolt.  6 of the scaffold clamps T bolts suffering light corrosion.,2A - MON,PM4,Legacy Status: PM4,,,,214367_1,STR_1,shaun.o'malley@kordia.com.au,,,WINNING POOL RADIO,214367,AMPLITEL,,,,Aug  3 2023  2:44PM,2023-08-03,,Christopher Prause,,,,B (Low),C,POLE STEEL,10.0,2005-05-17,-23.116088003,114.525169073,NOT PAINTED,92.72283172607422,70.31110996152186
1214,7227,2729,WA002729,40653,WA002729-7,Planned Maintenance,WA002729_STR_1,Shackles split pins guy wires tensioning assembley at ground level suffering light corrosion,2022-05-04,3B - PM4 - 5 Years,Replace split pins or install tie wire next inspection,2B - MON,PM4,,,,,214731_1,STR_1,Shaun O'malley,,,COOMALBIDGUP EAST - MYONA DOWN STATION CMTS,214731,AMPLITEL,,,,Aug  3 2023  2:44PM,2023-08-03,2022-05-04,Christopher Prause,,,,C (Medium),A,MAST GUYED,81.0,2007-07-30,-33.722378861,121.364522806,NOT PAINTED,60.89703750610352,10.348503099210816
1215,7228,2729,WA002729,40652,WA002729-6,Planned Maintenance,WA002729_STR_1,Earth straps on all 3 legs suffering medium corrosion,2022-05-04,3B - PM4 - 5 Years,Assess/monitor corrosion levels next inspection,2B - MON,PM4,,,,,214731_1,STR_1,Shaun O'malley,,,COOMALBIDGUP EAST - MYONA DOWN STATION CMTS,214731,AMPLITEL,,,,Aug  3 2023  2:44PM,2023-08-03,2022-05-04,Christopher Prause,,,,C (Medium),A,MAST GUYED,81.0,2007-07-30,-33.722378861,121.364522806,NOT PAINTED,60.89703750610352,10.348503099210816
1216,7229,2731,WA002731,54136,WA002731-7,Planned Maintenance,WA002731_STR_1,"The Bolt cage was refurbished in May 2023. At each inspection, inspectors must examine the grout closely for signs of corrosion returning.Check drainage holes for any blockages.",2024-04-24,2B - MON,,1A - MON,MON,,,,,214842_1,STR_1,Andrew Drakeley,,,FALCON,214842,AMPLITEL,,,,,,2024-04-24,,,,,C (Medium),A,POLE STEEL,23.8,2008-05-19,-32.585044537,115.659991801,NOT PAINTED,3.164968252182007,0.8494255989733146
1217,7230,2731,WA002731,42767,WA002731-5,Planned Maintenance,WA002731_STR_1,Evidence of water pooling and corrosion between structure base and structural grout,2022-07-17,5C - PM2 - 12 Months,"PDS IP50035233, SP30098218, FALCON, WA, Ref:WA002731, Amplitel, FY23, PM - STRUCTURE MAINTENANCE. Assess the condition of the bolt cage between the base of the structure and the foundation.  Corrosion is occuring between them.  There is evidence of water pooling around the base of the structure.  Towers to determine if they wish to monitor or investigate.",1E - NSV,PM2,,SP30098218,IP50035233,2023-05-24,214842_1,STR_1,Debby Kirkwood,,,FALCON,214842,AMPLITEL,12000,,,May 24 2023  3:40PM,2023-05-24,2022-07-17,Adam Jaggard,3.0,,,C (Medium),A,POLE STEEL,23.8,2008-05-19,-32.585044537,115.659991801,NOT PAINTED,3.164968252182007,0.8494255989733146
1218,7231,2739,WA002739,16659,WA002739-3,Planned Maintenance,WA002739_STR_1,No lock nuts or grout on mono pole,2018-06-04,3C - PM3 - 2 Years,"28 off 24mm nuts to lock foundation bolts required.  Check all rag bolts for corrosion.  If no corrosion sandblast and apply a protective coating to the bolts between the structure base and the concrete foundation, then install non-shrink structural grout minimum 60mpa.  If corrosion or deformity exists, do not grout and advise Amplitel.",2A - MON,PM3,Legacy Status: PM3,,,,215211_1,STR_1,ross.neilsonh@kordia.com.au,,,BECKENHAM EAST CMTS,215211,AMPLITEL,,,2020-06-03,Dec 29 2021  8:38PM,,,IRM@excelriggingservices.com.au,,,,B (Low),A,POLE STEEL,35.0,2006-03-14,-32.022392,115.97102,ENVIRONMENT / AESTHETIC,9.032700538635254,20.7460895428969
1219,7232,2750,WA002750,16714,WA002750-10,Planned Maintenance,WA002750_STR_1,Site Inspection,2012-06-23,2D - PM2 - 12 Months,"1. Undertake Inspection & Routine Maintenance in accordance with I&RM 010623. It is acceptable that non I&RM accredited riggers carry out this inspection. Upload the I&RM report into CANRAD.2. Inspectors are to make every attempt to permanently or temporarily fix all issues they identify while on site e.g. Where possible fix PM1, PM2 and PM3 issues. 3. Complete the Radio Structure Corrosion Report to comprehensively detail the severity of corrosion damage on components that can not adequately refurbished under I&RM. 4. Check that the RF service is working and/or is still required. Update CANRAD to reflect any changes to the RF services.",1A - MON,FXD,Legacy Status: NID,SP14000059 WO0001,18/06/2012 12:00:00 AM,2012-08-10,13549_1,STR_1,michael.c.armour@team.telstra.com,,,WHITE SANDS MW,13549,AMPLITEL,,,,Oct  8 2012 11:19AM,,,tony.j.parravicini@team.telstra.com,,,,B (Low),A,MAST GUYED,57.9,2004-11-09,-16.130154,128.448197,NOT PAINTED,121.239387512207,59.07590509616166
1220,7233,2751,WA002751,16722,WA002751-8,Planned Maintenance,WA002751_STR_1,"PDS IP50032755, SP30098218, GUILDERTON, WA, Ref.WA002751, AMPLITEL, FY23, PM - STRUCTURE MAINTENANCEThere is no drain hole in the Grout potential for water build-up and stub bolt corrosion.Feeder hatch held on with gaffer tape",2014-06-16,5C - PM2 - 12 Months,"Concrete to be removed and stub bolts thoroughly inspected, corrosion protection added and re-grouted with suitable class A grout with drain holes.Attach feeder plate to pole with bolts.",2B - MON,FXD,Legacy Status: PM2,SP30095275 WO0007,31/05/2021 12:00:00 AM,2023-02-16,215768_1,STR_1,ross.neilsonh@kordia.com.au,,,GUILDERTON,215768,AMPLITEL,2500,,2022-12-15,Feb 16 2023  1:25PM,2023-02-16,,Andrew Drakeley,,,,E (Very High),A,POLE STEEL,25.4,2006-08-24,-31.348354038,115.504149879,NOT PAINTED,25.33408546447754,0.6771755046460068
1221,7234,2754,WA002754,53718,WA002754-8,Planned Maintenance,WA002754_STR_1,The base of the pole is underwater and the drain in the underground chamber is blocked.,2024-02-21,2D - PM2 - 12 Months,"Contractors must attend the site and follow the Special Work Locations procedure only staff with Gas Detection in Pits and Manholes training and the equipment is to remove the steel lids to enter this chamber, a second person must attend the site. The water must be removed from the chamber and the base of the pole inspected for corrosion.",2B - MON,PM2,,,50038845,2024-05-09,215871_1,STR_1,Andrew Drakeley,,36662.0,BASSENDEAN OVAL,215871,AMPLITEL,,,2025-02-20,,,2024-02-21,,,,LCR-36662,B (Low),A,POLE STEEL,25.1,2005-10-21,-31.902592,115.956665,NOT PAINTED,9.618889808654783,19.039222147384372
1222,7235,2770,WA002770,48895,WA002770-8,Lifecycle Refurbishment,WA002770_STR_1,"Structure leg is suffering for heavy corrosion. Leg wire brushed and painted with schedule 213 to slow down corrosion. Refer I&RM report F01_WA002770O_08112022, Photos: WA002770O_020 and WA002770O_037",2023-03-24,3D - PM1 / SMB - 3-6 Months,Recover the corroded structure. There is no working equipment located on this structure.,1A - MON,LCR,,,,,13118_1,STR_1,Adam Jaggard,,,ENEABBA NORTH EXCHANGE,13118,AMPLITEL,,,2023-09-20,Aug  3 2023  2:44PM,2023-08-03,2023-03-24,Christopher Prause,,,,B (Low),B,TOWER STEEL,10.0,2005-04-18,-29.614051475,115.339649724,NOT PAINTED,193.4167633056641,34.98721770775716
1223,7236,2774,WA002774,53918,WA002774-6,Planned Maintenance,WA002774_STR_1,Medium to heavy corrosion to stub leg base plates.,2024-04-05,2D - PM2 - 12 Months,"PDS IP50039480_FY25_ARCHOS PLANNED MAINTENANCE PROGRAM_ MAINT. Remove grout and abrasive blast plate and threaded rod. Ensure good galvanising is not compromised. Refurbish with Amplitel TP013ST01 Protective Coating Standard schedule 122. Reinstate grout. seal with schedule 122.Repair Advise - Completed 24.08.2024Original Scope: •	Remove the existing grout, check the foundation cage threads for corrosion, if in good condition regrout, if suffering from corrosion follow Work Instruction: Refurbishment of Components Embedded in Concrete. •	Complete a Tier 2 Inspection of the Site and Structure.Scope Completed:•	Pressure wash Structure foundation legs.•	Chiselled away grout / concrete on all Structure legs to investigate corrosion. (Corrosion present) •	Wire wheel and scabble & sand blast corrosion from hold down cage and structure base plates.•	Metal loss measured on hold down cage and base plates.•	Applied 1 x coat of Zincanode to all structure hold down cage and base plates.•	Applied 2 x coats of Durabuild STE to all structure hold down cage and base plates.•	Applied grout to base of all structure legs.•	Applied Xypex to the newly installed grout on all structure legs.•	Applied a final Durabuild STE over coat to all structure legs grout and base plate.•	Supplied and installed temporary Earths stakes on 2 x structure legs that had broken away from structure. •	Completed TYP018F02 Earthing Certificate.•	Completed a Tier 2 Inspection of the Site and Structure.",2D - PM2 - 12 Months,PM2,,MAINT,50039480,2024-11-01,712_1,STR_1,Bruce Smith,,,MADURA RT,712,AMPLITEL,25000,,2025-04-05,Nov  1 2024  3:38PM,2024-11-01,2024-04-05,Adam Jaggard,2.0,,,B (Low),A,TOWER STEEL,80.0,2005-04-20,-31.898447,127.10342,NOT PAINTED,120.0389938354492,42.24108956870411
1224,7237,2774,WA002774,55769,WA002774-7,Planned Maintenance,WA002774_STR_1,Investigate structure earth halo/mat for corrosion or defect,2024-11-22,3C - PM3 - 2 Years,F03 25-08-24:  Towers to determine if the structure earth halo/mat is to be excavated and replaced.  Inspectors claim it to be corroded (no photos) and have installed 2 x temporary s/s earth rods to two of the tower legs.,2C - PM4 - 5 Years,PM3,,,,,712_1,STR_1,Debby Kirkwood,,,MADURA RT,712,AMPLITEL,,,2026-11-22,Nov 22 2024  9:30AM,2024-11-22,2024-11-22,Debby Kirkwood,,,,B (Low),A,TOWER STEEL,80.0,2005-04-20,-31.898447,127.10342,NOT PAINTED,120.0389938354492,42.24108956870411
1225,7238,2782,WA002782,16831,WA002782-5,Planned Maintenance,WA002782_STR_1,Scaffold clamp on A2 antenna,2021-11-13,3B - PM4 - 5 Years,"Replace with Telstra approved brackets on A2 antenna 1 x  single scaffold clamps *48 mm to M16 bolt holding wind brace , light corrosion on scaffold clamp T bolts(1/2&#39; x 90mm) , see corrosion report",1B - MON,PM4,Legacy Status: PM4,,,,3389_1,STR_1,IRM@excelriggingservices.com.au,,,DECCA STATION TURNER RIVER,3389,AMPLITEL,,,,Aug  3 2023  2:45PM,2023-08-03,,Christopher Prause,,,,B (Low),D,TOWER STEEL,19.0,2004-12-15,-20.544619,118.479706,PROTECTION,33.57802963256836,21.87641246748433
1226,7239,2782,WA002782,16830,WA002782-4,Planned Maintenance,WA002782_STR_1,Evidence of previous medium corrosion on tower legs and braces,2021-11-13,1B - MON,Tower has been painted and there in no corrosion reoccurring . Mostly on WZ leg . Monitor structure where previous medium corrosion has caused deformity.,1B - MON,MON,Legacy Status: MON,,,,3389_1,STR_1,IRM@excelriggingservices.com.au,,,DECCA STATION TURNER RIVER,3389,AMPLITEL,,,,,,,,,,,B (Low),D,TOWER STEEL,19.0,2004-12-15,-20.544619,118.479706,PROTECTION,33.57802963256836,21.87641246748433
1227,7240,2784,WA002784,41026,WA002784-6,Planned Maintenance,WA002784_STR_2,Mast leg earth straps sufferring medium corrosion,2022-07-07,2A - MON,IRM_120522-Monitor corrosion levels next inspection.,2A - MON,MON,,,,,13340_2,STR_2,Shaun O'malley,,,IRWIN EXCHANGE,13340,AMPLITEL,,,,Oct 31 2023  1:18PM,2023-10-31,2022-07-07,Adam Jaggard,,,,B (Low),B,MAST GUYED,70.6,2018-04-27,-29.218653148,115.091987287,NOT PAINTED,54.611572265625,17.12871940809957
1228,7241,2784,WA002784,41025,WA002784-5,Planned Maintenance,WA002784_STR_2,Light corrosion on all take off pins on the guy wires tensioning assembley,2022-07-07,2C - PM4 - 5 Years,"IRM_120522-Light corrosion on all take off pins on the guy wires tensioning assembley ,some of the split pins on the take off pins , split pins on shackles G1 guy wires.Due to severe wheather only G1,2/60 and G4 top guy wires were able to be treated. All the rest to be treated on the NSV. Measurements taken of all bottom tensioning assembley pins, in case they need to be changed at some point.",1B - MON,PM4,,,,,13340_2,STR_2,Shaun O'malley,,,IRWIN EXCHANGE,13340,AMPLITEL,,,2027-07-06,Aug  3 2023  5:12PM,2023-08-03,2022-07-07,Christopher Prause,,,,B (Low),B,MAST GUYED,70.6,2018-04-27,-29.218653148,115.091987287,NOT PAINTED,54.611572265625,17.12871940809957
1229,7242,2788,WA002788,16854,WA002788-6,Planned Maintenance,WA002788_STR_1,Site Inspection,2012-06-23,2D - PM2 - 12 Months,"1. Undertake Inspection & Routine Maintenance in accordance with I&RM 010623. It is acceptable that non I&RM accredited riggers carry out this inspection. Upload the I&RM report into CANRAD.2. Inspectors are to make every attempt to permanently or temporarily fix all issues they identify while on site e.g. Where possible fix PM1, PM2 and PM3 issues. 3. Complete the Radio Structure Corrosion Report to comprehensively detail the severity of corrosion damage on components that can not adequately refurbished under I&RM. 4. Check that the RF service is working and/or is still required. Update CANRAD to reflect any changes to the RF services.",1A - MON,FXD,Legacy Status: NID,SP30060037 WO0001,4/07/2016 12:00:00 AM,2017-05-15,1005_1,STR_1,michael.c.armour@team.telstra.com,,,HAIME HILL RT,1005,AMPLITEL,,,,May 23 2017  3:06PM,,,ross.neilsonh@kordia.com.au,,,,B (Low),A,MAST GUYED,55.0,2005-01-12,-17.684612,127.82345,NOT PAINTED,456.6682739257812,124.87497590476268
1230,7243,2790,WA002790,45374,WA002790-5,Routine Maintenance,WA002790_STR_1,Defective grout/shrinkage under structure legs at base,2022-09-27,4B - PM3 - 4 Years,"Refurbish structure legs at base.  Suspect minor corrosion between leg base and grout (photo 010).  Repair grout where shrinkage has occurred and re seal with protective coating.  Or remove old grout, inspect hold down bolts for any deterioration or parent metal loss, if found report.  Otherwise sandblast, apply protective coating and re install structural, non shrink grout, 60mpa minimum.",2E - PM1 - 6 Months,PM3,,,,,13709_1,STR_1,Debby Kirkwood,,,WHIM CREEK EXCHANGE - SCAX,13709,AMPLITEL,,,2026-09-26,Jan  5 2024  3:41PM,2024-01-05,2022-09-27,Debby Kirkwood,,,,B (Low),D,TOWER STEEL,35.0,2005-01-18,-20.84088313,117.836585378,NOT PAINTED,43.77016448974609,20.36060003201099
1231,7244,2792,WA002792,16874,WA002792-3,Planned Maintenance,WA002792_STR_1,"Entire structure, all modules surface corrosion present",2020-04-28,1C - MON,Monitor surface corrosion at next inspection,1A - MON,MON,Legacy Status: MON,,,,218168_1,STR_1,ross.neilsonh@kordia.com.au,,,BINNU EAST MOB,218168,AMPLITEL,,,2030-04-26,Sep  6 2021  1:29PM,,,Adam.K.Jaggard@team.telstra.com,,,,B (Low),B,MAST GUYED,81.0,2005-10-21,-28.063561442,114.875093076,NOT PAINTED,293.9895324707031,56.739079099794424
1232,7245,2792,WA002792,54011,WA002792-10,Planned Maintenance,WA002792_STR_1,"All x3 legs where enter concrete showing signs of light corrosion, & grouting is in very poor condition. The Orignal PM3 Issue was Created	on 28/04/2020",2024-04-15,2D - PM2 - 12 Months,"PDS IP50039480_FY25_ARCHOS PLANNED MAINTENANCE PROGRAM_ MAINT. Remove existing grout, expose foundation bolts & flanges to treat corrosion showing through, investigate foundation bolts & flanges, treat corrosion and Paint as per TP013ST01 Protective Coatings Standard Item 122. Install new grout.Repair Advise - Completed 08.10.2024Original Scope: •	Remove the existing grout, check the foundation cage threads for corrosion, if in good condition regrout, if suffering from corrosion follow Work Instruction: Refurbishment of Components Embedded in Concrete. •	Complete a Tier 2 Inspection of the Site and Structure. •	If subsurface earth mat no longer exists (corroded away) install temporary earthing solution by installing earth stake 300mm below ground level and connecting 35mm G/Y earth cable solution, this earth stake solution is to be installed in two locations opposite sides of the structure. •	Provide sketch of area/compound showing existing infrastructure to illustrate where a new structure earth mat could be installed, and a list of materials required.Scope Completed:•	Removed old grout from under tower base feet and inspected cage threads into foundation slab.•	Water blasted foundation slab and tower base feet.•	Sand Blasted and wire wheeled all corrosion from tower base flange and hold down threads.•	Applied 1 x coat of Zincanode 202 to tower flanges and hold down threads.•	Applied 1st coat of Durabuild STE to tower flanges and hold down threads.•	Applied 2nd coat of Durabuild STE to tower flanges and hold down threads.•	Replace 1 of the earth’s straps connecting to tower earth cleat due to bad connection. Applied joining paste and Denso.•	Conducted Earth Test.•	Installed Xypex around hold down threads.•	Formed up a circular grouting ring around the 3 tower legs and installed a pour grout under tower feet flange bases.•	Applied a coat of Xypex over grout to further protect.•	Applied final over coat of Durabuild STE over coat over foundation slab area around tower base and over grout.•	Conducted Ground TIER 2 survey only. Guy tensions were too loose to climb the tower. Staff attemper to do survey at heights but only made it to 31m mark as tower had too much movement.",2A - MON,PM2,,MAINT,50039480,2024-11-05,218168_1,STR_1,Andrew Drakeley,,,BINNU EAST MOB,218168,AMPLITEL,15000,,2025-04-15,Nov  5 2024  2:34PM,2024-11-05,2024-04-15,Adam Jaggard,2.0,,,B (Low),B,MAST GUYED,81.0,2005-10-21,-28.063561442,114.875093076,NOT PAINTED,293.9895324707031,56.739079099794424
