Repository: ShamEgo/DAP

# Parallel Coordinates Builder

This is the Data Arena's parallel coordinates builder that was created for use with the DAVM.
Its a python script that uses a parallel coordinates web page created by Kai Chang as a template and places the given csv data into the json data file.

## More information
More info about Parallel Coordinates and this implementation can be found here: 

https://syntagmatic.github.io/parallel-coordinates/
https://github.com/syntagmatic/parallel-coordinates

File: Page 1 and 2/corrosion_issues.csv (part 24 of 26)
,Unnamed: 0,SiteId,SiteRef,SiteOpenIssueId,IssueID,Issue Type,AMSAssetRef,IssueDescription,IssueCreated,RiskRating,WorkRequired,ResidualRisk,Status,Comments,S/P No,PDS I/P No,FixedDate,address_tower_id,AssetRef,RaisedBy,ResolutionComments,ResolvedbyProject,SiteName,TelstraAddressID,Asset Owner CompanyName,OpExEstimate,CapExEstimate,ReviewDate,DateLastUpdated,_LastEditDate,_CreatedDate,UserLastUpdated,ResourcesNeeded,CreatedbyProject,PMProjectRef,CorrosionRegionType,WindRegionType,StructureClassCode,Height,StructureInstallationDate,Latitude,Longitude,PaintingType,Land_Elevation,distance_km
1233,7246,2792,WA002792,16872,WA002792-1,Planned Maintenance,WA002792_STR_1,"All x3 legs where enter concrete is signs of light corrosion, & grouting is very poor condition",2020-04-28,5B - PM3 - 3 Years,"Remove existing grout expose foundation bolts & flanges to treat corrosion showing through, investigate foundation bolts & flanges, treat with wire wheel prior to treatment of cold galv or protection paint. re apply grout.",2B - MON,PM3,Legacy Status: PM3,,,2024-04-15,218168_1,STR_1,ross.neilsonh@kordia.com.au,,,BINNU EAST MOB,218168,AMPLITEL,,,2023-01-28,Apr 15 2024  3:14PM,2024-04-15,,Andrew Drakeley,,,,B (Low),B,MAST GUYED,81.0,2005-10-21,-28.063561442,114.875093076,NOT PAINTED,293.9895324707031,56.739079099794424
1234,7247,2806,WA002806,42760,WA002806-4,Planned Maintenance,WA002806_STR_1,Light corrosion on the bolts on the base plate.,2022-07-17,3B - PM4 - 5 Years,Treat (wire brush and apply protective coating of cold gal) to the corrosion forming on the bolts at the base plate.,2C - PM4 - 5 Years,PM4,,,,,12930_1,STR_1,Debby Kirkwood,,,PALMYRA EXCHANGE ROOFTOP,12930,AMPLITEL,,,,Aug  3 2023  2:45PM,2023-08-03,2022-07-17,Christopher Prause,,,,C (Medium),A,BUILDING EXTERNAL,10.5,2005-07-14,-32.0384,115.77715,NOT PAINTED,31.7696533203125,2.9126561445491435
1235,7248,2893,WA002893,53033,WA002893-4,Planned Maintenance,WA002893_STR_1,Monitor corrosion on bolt cage treatment done April 2023 IP 50035164,2023-09-18,2B - MON,Pay special attention to corrosion signs at the base of the pole inspect the grout for signs of water ingress and check the drain hole.,1C - MON,MON,,,,,225101_1,STR_1,Andrew Drakeley,,,MALAGA SOUTH,225101,AMPLITEL,,,,,,2023-09-18,,,,,B (Low),A,POLE STEEL,30.0,2005-07-21,-31.867107,115.88905,NOT PAINTED,40.17007446289062,12.991798530640144
1236,7249,2893,WA002893,46333,WA002893-3,Routine Maintenance,WA002893_STR_1,"Medium corrosion between the pole base and the structural grout, base of structure",2022-11-23,5C - PM2 - 12 Months,"PDS IP50035164, SP30098218, MALAGA SOUTH, WA, Ref: WA002893, Amplitel, FY23, PM - STRUCTURE MAINTENANCE. Check structure base for parent metal loss.  Towers to determine if grout needs to removed for further investigation.  Treat (wire brush and apply protective coating).",2A - MON,PM2,,SP30098218,IP50035164,2023-09-18,225101_1,STR_1,Debby Kirkwood,,,MALAGA SOUTH,225101,AMPLITEL,12000,,2023-11-23,Sep 18 2023  5:18PM,2023-09-18,2022-11-23,Andrew Drakeley,3.0,,,B (Low),A,POLE STEEL,30.0,2005-07-21,-31.867107,115.88905,NOT PAINTED,40.17007446289062,12.991798530640144
1237,7250,2897,WA002897,48842,WA002897-11,Minor Maintenance,WA002897_STR_1,Monitor Bolt cage studs for corrosion studs treated January 2023 see Comments.,2023-03-16,2B - MON,Bolt Cage Monitor do not delete.  IRM 2024 - corrosion staining on some bolts can be seen.  Email sent to A.Drakeley on 25-6-24 to advise.,1A - MON,MON,Coating Schedule used Amplitel TP013ST01 Protective Coatings Standard item 128.Epoxy Sealer •Rapid dry/quick cure 100% solids penetrating epoxy sealer Altra~Lock.Primer & Finish Coat•Carboguard 636 XT,,,,225116_1,STR_1,Andrew Drakeley,,,THORNLIE NORTH,225116,AMPLITEL,,,2025-01-10,Jun 25 2024 10:50AM,2024-06-25,2023-03-16,Debby Kirkwood,,,,B (Low),A,POLE STEEL,35.0,2005-07-21,-32.046936,115.9432,ENVIRONMENT / AESTHETIC,10.554762840271,18.297005394444465
1238,7251,2897,WA002897,17280,WA002897-7,Planned Maintenance,WA002897_STR_1,"IP: 50032853 (SP30098218, THORNLIE NORTH, WA, WA002897_STR 1, AMPLITEL, FY22-23, PM - STRUCTURE MAINTENANCE)No grout between base of pole & concrete footing.Brief Issued",2014-09-23,3D - PM1 / SMB - 3-6 Months,"Stub Bolt Remediation, Pole Weld Die testing, & F03 InspectionGrout between base of pole & concrete footing, I&RM staff are to check the footing cage thread for corrosion before grouting. IRM_150322: Unable to grout pole base due to light to medium corrosion on the pole cage bolts, confirmed by Adam Jagger after email was sent from site. The gap between pole base plate and concrete between  50mm to 60mm. Surface/light 17 off photos 225116_024-1to2. Medium 11 off photos 225116_023 &-1",2E - PM1 - 6 Months,FXD,"Brief IssuedSP30098218, THORNLIE NORTH, WA, WA002897_STR 1, AMPLITEL, FY22-23, PM - STRUCTURE MAINTENANCEIP: 50032853BOLT CAGE STUD REPAIR DONE BY ACCESS INFASTRUCTURE RIGGING",SP30098218,31/05/2021 12:00:00 AM,2023-03-16,225116_1,STR_1,ross.neilsonh@kordia.com.au,,,THORNLIE NORTH,225116,AMPLITEL,10000,,2019-06-14,Mar 16 2023  5:59PM,2023-03-16,,Andrew Drakeley,,,,B (Low),A,POLE STEEL,35.0,2005-07-21,-32.046936,115.9432,ENVIRONMENT / AESTHETIC,10.554762840271,18.297005394444465
1239,7252,2899,WA002899,53438,WA002899-7,Planned Maintenance,WA002899_STR_1,Medium/heavy corrosion on 18 nuts/bolts under structure base. Str Grout missing aswell.,2023-11-30,2D - PM2 - 12 Months,"PDS IP50039480_FY25_ARCHOS PLANNED MAINTENANCE PROGRAM_ MAINT. RPAS IRM 22-11-23: Towers to further investigate the condition of hold down bolts between the base of the structure and the foundation to determine if they can be refurbished.  Found to be suffering medium/heavy corrosion.  Structural grout to be installed once hold down bolts are addressed.Repair Advise - Completed 09.11.2024.Original Scope: •	Clean out the base of the pole, check the foundation cage threads for corrosion, refurbish in accordance with Work Instruction: Refurbishment of Components Embedded in Concrete. Scope Completed:•	Water blasted/Jett washed around pole base and inside pole base.•	Chipped around cage threads to reveal the extent of corrosion.•	Sand blasted, all corrosion from cage threads.•	Applied 1 x coat of Zincanode 202 to cage threads.•	Applied 1st coat of Durabuild STE to cage threads and outer base plate.•	Applied 2nd coat of Durabuild STE to cage threads and outer base plate.•	Installed Xypex around cage threads.•	Installed 4 x new conduit drains.•	Installed new grout under pole base.•	Applied final over coat of Durabuild STE to outer pole lip & Grout.",1A - MON,PM2,,MAINT,50039480,2025-01-31,218721_1,STR_1,Debby Kirkwood,,,WEMBLEY DOWNS,218721,AMPLITEL,15000,,2024-11-29,Jan 31 2025  3:10PM,2025-01-31,2023-11-30,Adam Jaggard,2.0,,,C (Medium),A,POLE STEEL,35.0,2005-07-21,-31.92536,115.781845,NOT PAINTED,32.28736114501953,2.6029506380680414
1240,7253,2910,WA002910,53998,WA002910-5,Minor Maintenance,WA002910_STR_1,Light corrosion outbreaks structure body top of pole,2024-04-12,4B - PM3 - 4 Years,"RPAS IRM 24-03-24:  Refurbish (wire brush, apply protective coating and re paint) the top of the structure where outbreaks of corrosion have occured due to rearrangement of headframes.  Large patch existing under top headframe collar mount may require further investigation.",2A - MON,PM3,,,,,225080_1,STR_1,Debby Kirkwood,,,BELLEVUE CMTS,225080,AMPLITEL,,,2028-04-11,Apr 12 2024  3:34PM,2024-04-12,2024-04-12,Debby Kirkwood,,,,B (Low),A,POLE STEEL,35.0,2005-07-21,-31.895098369,116.026089126,NOT PAINTED,20.35894584655762,25.622654753593284
1241,7254,2910,WA002910,17321,WA002910-1,Planned Maintenance,WA002910_STR_1,Conduit saddle holding pipe on ground for earth cable has heavy corrosion,2015-01-20,1D - NSV,Replace Conduit Saddle holding pipe on ground for earth cable.,1A - MON,NSV,Legacy Status: NSV,,,2024-03-24,225080_1,STR_1,ross.neilsonh@kordia.com.au,,,BELLEVUE CMTS,225080,AMPLITEL,,,2020-01-07,Apr 12 2024  3:27PM,2024-04-12,,Debby Kirkwood,,,,B (Low),A,POLE STEEL,35.0,2005-07-21,-31.895098369,116.026089126,NOT PAINTED,20.35894584655762,25.622654753593284
1242,7255,2913,WA002913,17328,WA002913-2,Planned Maintenance,WA002913_STR_1,Pole earth strap suffering light corrosion.,2021-01-13,2C - PM4 - 5 Years,Monitor corrosion level next inspection. 50MM X 3.5MM. IRM_221220_REF:020 -Part of routine inspection to inspect.,2A - MON,PM4,Legacy Status: PM4,,,2023-09-11,225067_2,STR_1,shaun.o'malley@kordia.com.au,,,CONNOLLY,225067,AMPLITEL,,,2025-10-04,Sep 11 2023 10:42PM,2023-09-11,,Shaun O&#39;malley,,,,C (Medium),A,POLE STEEL,20.0,2012-11-21,-31.741932,115.75867,NOT PAINTED,50.51715850830078,3.298238509666245
1243,7256,2938,WA002938,54399,WA002938-11,Planned Maintenance,WA002938_STR_1,"The grout at the base was cracked and crumbling. It showed signs of leaching, and There Was no drainage below the bolt flange.",2024-06-12,2D - PM2 - 12 Months,"IRM_040623: Remove Grout and inspect Cage Bolts for corrosion. If it is okay, reinstall the grout to Amplitel Specs with a cut-out drain hole. Photos_036-036-8. If not, report the extent of corrosion to TFP before proceeding.",1B - MON,PM2,,,50038558,2024-07-18,225146_1,STR_1,Andrew Drakeley,,35810.0,YANGEBUP WEST - FORMERLY BIBRA LAKE 3GIS,225146,AMPLITEL,,,2025-06-12,,,2024-06-12,,,,LCR-35810,C (Medium),A,POLE STEEL,35.0,2005-07-21,-32.117313,115.795166,NOT PAINTED,32.48932266235352,3.1190863559680007
1244,7257,2938,WA002938,17407,WA002938-3,Planned Maintenance,WA002938_STR_1,Grout is looking cracked & crumbly,2021-04-20,2A - MON,"Remove and reinstall grout with cut-out drain holes, Do not grout if the structure bolt cage threads are suffering from corrosion. Issue Updated",2A - MON,MON,Legacy Status: MON,,,2023-06-23,225146_1,STR_1,IRM@excelriggingservices.com.au,,,YANGEBUP WEST - FORMERLY BIBRA LAKE 3GIS,225146,AMPLITEL,,,2024-12-04,Jun 23 2023 11:41AM,2023-06-23,,Shaun O'malley,,,,C (Medium),A,POLE STEEL,35.0,2005-07-21,-32.117313,115.795166,NOT PAINTED,32.48932266235352,3.1190863559680007
1245,7258,2938,WA002938,49691,WA002938-8,Planned Maintenance,WA002938_STR_1,"Grout at base cracked, crumbling. Showing signs of leaching, Nil drainage below bolt flange",2023-06-23,2D - PM2 - 12 Months,IRM_040623: Remove Grout and inspect Cage Bolts for corrosion. If ok  reinstall grout to Amplitel Specs with cut-out drain hole. Photos_036-036-8. If not report extent of corrosion to TFP before proceeeding.,2A - MON,PM2,Closing this PM2 and Raising another for the End of TY24 Compliance,,,2024-06-12,225146_1,STR_1,Shaun O'malley,,,YANGEBUP WEST - FORMERLY BIBRA LAKE 3GIS,225146,AMPLITEL,,,2024-06-22,Jun 12 2024  3:46PM,2024-06-12,2023-06-23,Andrew Drakeley,,,,C (Medium),A,POLE STEEL,35.0,2005-07-21,-32.117313,115.795166,NOT PAINTED,32.48932266235352,3.1190863559680007
1246,7259,3072,WA003072,17781,WA003072-3,Planned Maintenance,WA003072_STR_1,Leg splice bolt/nut assembly found corroded from approx 8 meters from ground to top of structure (bolts are M12 x 45mm) approx quantity of 96 affected,2018-02-07,2A - MON,"Monitor next inspection If required to replace 96 off M12 x 45  bolt/nut assembly required. IRM_300822: Wire brushed and cold galved, surface corrosion- continue to monitor corrosion levels.",1A - MON,MON,Legacy Status: MON,,,,13484_1,STR_1,ross.neilsonh@kordia.com.au,,,MUNDIJONG EXCHANGE,13484,AMPLITEL,,,2023-01-18,Sep  7 2022 10:06AM,2022-09-07,,Shaun O'malley,,,,B (Low),A,TOWER STEEL,30.0,2006-03-03,-32.30986,116.008835,NOT PAINTED,63.31436920166016,24.69287841511051
1247,7260,3072,WA003072,17780,WA003072-2,Planned Maintenance,WA003072_STR_1,Bracing bolt & nut assembly found corroded from approx 8mtrs from ground to top of structure (bolts are M10 x 30mm) approx quantity of 90 affected,2018-02-07,2A - MON,"Monitor next inspection. If required to replace approx 90 off M10x30 bolt/nut assemby. IRM_300822: Surface corrosion, continue to monitor levels.",1A - MON,MON,Legacy Status: MON,,,,13484_1,STR_1,ross.neilsonh@kordia.com.au,,,MUNDIJONG EXCHANGE,13484,AMPLITEL,,,2023-01-18,Sep  7 2022 10:06AM,2022-09-07,,Shaun O'malley,,,,B (Low),A,TOWER STEEL,30.0,2006-03-03,-32.30986,116.008835,NOT PAINTED,63.31436920166016,24.69287841511051
1248,7261,3084,WA003084,54594,WA003084-4,Minor Maintenance,WA003084_STR_1,Surface corrosion on YW tower leg at 5m,2024-06-28,3B - PM4 - 5 Years,RPAS IRM 08-06-24:  Refurbish (wire brush and apply a protective coating) to the small patches of surface corrosion on the structure.  Tower leg YW @ 5m and @ 8m W face diagonal brace.,1C - MON,PM4,,,,,1160_1,STR_1,Debby Kirkwood,,,ROBINSON - WA,1160,AMPLITEL,,,2029-10-27,Oct 28 2024  1:34PM,2024-10-28,2024-06-28,Adam Jaggard,,,,B (Low),A,MAST FREE STANDING,10.6,2006-03-14,-25.550307,118.576431,NOT PAINTED,614.4063720703125,434.0548972518328
1249,7262,3094,WA003094,53996,WA003094-4,Routine Maintenance,WA003094_STR_1,Surface-Light corrosion present. All items inspected & all corrosion recorded,2024-04-12,4A - PM4 - 7 Years,RPAS IRM 22-03-24:  Refurbish (wire brush and apply protective coating of cold gal) to the end cap installed top of the structure.  Or alternatively replace.,1A - MON,PM4,,,,,12763_1,STR_1,Debby Kirkwood,,,MOUNT MERIVALE EXCHANGE - SCAX,12763,AMPLITEL,,,2031-04-11,,,2024-04-12,,,,,C (Medium),A,POLE STEEL,10.0,2011-04-13,-33.823871468,122.10931529,NOT PAINTED,61.99316787719727,7.027094695197777
1250,7263,3158,WA003158,18030,WA003158-4,Planned Maintenance,WA003158_STR_1,"Surface corrosion to antenna mounts / ""An outage will be required to spot treat the top antenna mounts at the 32.6mtr mark treatment should include all other mounts15 Days notice will be requiredPay particular attention to the weather and wind readings before booking outage and 40 to 50 mtr truck mounted cherry picker. Access may be required through locked gates to other owners paddock""",2010-04-16,3B - PM4 - 5 Years,"Complete a structure corrosion report. ~AJ, 31/10/2016 Issue fixed under other project",1C - MON,FXD,Legacy Status: PM4,SP14000084 WO0010,2/06/2013 12:00:00 AM,2016-10-31,13389_1,STR_1,IRM@excelriggingservices.com.au,,,GLENFIELD EXCHANGE WA,13389,AMPLITEL,,,,Oct 31 2016  2:41PM,,,Adam.K.Jaggard@team.telstra.com,,,,C (Medium),B,POLE STEEL,28.8,2006-11-08,-28.706839,114.62997,NOT PAINTED,18.35810279846191,1.3506420960378334
1251,7264,3317,WA003317,18534,WA003317-2,Planned Maintenance,WA003317_STR_1,U/G Earth strap suffering light corrosion,2021-04-19,2B - MON,Monitor corrosion level next inspection and report.,2A - MON,MON,Legacy Status: MON,,,,255078_1,STR_1,shaun.o'malley@kordia.com.au,,,BIRCHMONT,255078,AMPLITEL,,,2025-12-16,Apr 19 2021  9:53AM,,,shaun.o'malley@kordia.com.au,,,,B (Low),A,TOWER STEEL,40.0,2008-10-17,-32.74383,115.7547,NOT PAINTED,10.31731605529785,12.723311020028596
1252,7265,3420,WA003420,18715,WA003420-2,Planned Maintenance,WA003420_STR_1,SPD box has medium corrosion,2020-01-08,2C - PM4 - 5 Years,Box treated with cold gal. Monitor condition next inspection,2A - MON,PM4,Legacy Status: PM4,,,,257952_1,STR_1,ross.neilsonh@kordia.com.au,,,ALBANY EAST CMTS,257952,AMPLITEL,,,2024-09-28,Aug  3 2023  2:53PM,2023-08-03,,Christopher Prause,,,,C (Medium),A,TOWER STEEL,50.0,2008-12-09,-34.978058,117.9133,NOT PAINTED,50.11003494262695,3.460696823405534
1253,7266,3420,WA003420,18718,WA003420-5,Planned Maintenance,WA003420_STR_1,Light to medium corrosion on horizontal ladder support bolts,2021-05-12,3C - PM3 - 2 Years,"PDS IP50030422, SP30095275, ALBANY EAST CMTS, WA, ID:257952, Amplitel, FY22, PM - STRUCTURE MAINTENANCE . Replace bolts affected by medium corrosion, others can be wire brushed & galmet treated, on horizontal ladder supports @ 22m to 30m on the structure.  (M16 x 45, 24 off). F03_050521 for photos.",2C - PM4 - 5 Years,FXD,Legacy Status: PM3 Completed as per Simon Rees notification,SP30095275 WO0007,31/05/2021 12:00:00 AM,2022-06-21,257952_1,STR_1,IRM@excelriggingservices.com.au,,,ALBANY EAST CMTS,257952,AMPLITEL,,,2023-05-12,Jun 21 2022  3:09PM,2022-06-21,,Patrick Kennedy,,,,C (Medium),A,TOWER STEEL,50.0,2008-12-09,-34.978058,117.9133,NOT PAINTED,50.11003494262695,3.460696823405534
1254,7267,3420,WA003420,42916,WA003420-7,Planned Maintenance,WA003420_STR_1,"Inspect underside of the structure leg base plate, refurbished and wedgers installed in 2022.",2022-08-10,1A - MON,Inspect the underside of the structure leg base plate to see if any corrosion has started to leach through the paint system.,1A - MON,MON,,,,,257952_1,STR_1,Adam Jaggard,,,ALBANY EAST CMTS,257952,AMPLITEL,,,,,,2022-08-10,,,,,C (Medium),A,TOWER STEEL,50.0,2008-12-09,-34.978058,117.9133,NOT PAINTED,50.11003494262695,3.460696823405534
1255,7268,3420,WA003420,18716,WA003420-3,Planned Maintenance,WA003420_STR_1,"Entry point of steel into footing has corrosion. Seems to have approx 1mm loss, The cause of the corrosion seems to be the fact that the grouting has not been angled correctly causing the water to pool up on the footing.",2020-01-08,5C - PM2 - 12 Months,"PDS IP50030422, SP30095275, ALBANY EAST CMTS, WA, ID:257952, Amplitel, FY22, PM - STRUCTURE MAINTENANCE . Footing must be ground back and treated with 2 part galvanising paint, then coated with tar. The grout will also need to be re done with an angle so that the water doesn't pool up. (F03 inspection 05/05/21 corrosion has advanced).",5A - PM4 - 6 Years,FXD,Legacy Status: PM2 site rectified as per site completion from Simon Rees,SP30095275 WO0007,31/05/2021 12:00:00 AM,2022-06-21,257952_1,STR_1,ross.neilsonh@kordia.com.au,,,ALBANY EAST CMTS,257952,AMPLITEL,20000,,2022-06-30,Jun 21 2022  3:07PM,2022-06-21,,Patrick Kennedy,,,,C (Medium),A,TOWER STEEL,50.0,2008-12-09,-34.978058,117.9133,NOT PAINTED,50.11003494262695,3.460696823405534
1256,7269,3500,WA003500,54320,WA003500-6,Minor Maintenance,WA003500_STR_1,Light/Medium corrosion present on upper part of pole b/w 9-10m.,2024-05-28,3C - PM3 - 2 Years,RPAS IRM 25-05-24:  Refurbish (wire brush and apply protective coating) where feeder exit bolts (top of structure) are causing corrosion to pole.,1A - MON,PM3,,,,,834_1,STR_1,Debby Kirkwood,,,MABEL DOWNS STATION,834,AMPLITEL,,,2026-05-28,,,2024-05-28,,,,,B (Low),A,POLE STEEL,10.0,2008-07-08,-17.17958108,128.12157989,NOT PAINTED,263.4883117675781,93.50286526862152
1257,7270,3545,WA003545,18994,WA003545-7,Planned Maintenance,WA003545_STR_1,Tower leg earth straps are suffering from Medium,2021-08-18,2C - PM4 - 5 Years,"Monitor the earth strap condition at next inspection, if heavily corroded repair using 010623 green & yellow cable method.",1D - NSV,FXD,Legacy Status: PM4,,,2022-06-15,13445_1,STR_1,Adam.K.Jaggard@team.telstra.com,,,LAKE CLIFTON NORTH,13445,AMPLITEL,,,2026-01-15,Jun 15 2022  4:26PM,2022-06-15,,Adam Jaggard,,,,B (Low),A,TOWER STEEL,50.0,2009-04-07,-32.81797,115.70397,NOT PAINTED,70.67186737060547,6.940588356385272
1258,7271,3545,WA003545,18989,WA003545-2,Planned Maintenance,WA003545_STR_1,Medium Corrosion present. All items inspected & all corrosion recorded,2021-02-20,2D - PM2 - 12 Months,"Towers Infrastructure Planning (TIM) to review Structure Corrosion Report	 F01_150121_ref 020 series & 022.~AJ, 18/2/21, Corrosion Report reviewed, monitor corrosion at next I&RM.",2D - PM2 - 12 Months,FXD,Legacy Status: PM2,,,2021-08-18,13445_1,STR_1,IRM@excelriggingservices.com.au,,,LAKE CLIFTON NORTH,13445,AMPLITEL,,,,Aug 18 2021  3:29PM,,,Adam.K.Jaggard@team.telstra.com,,,,B (Low),A,TOWER STEEL,50.0,2009-04-07,-32.81797,115.70397,NOT PAINTED,70.67186737060547,6.940588356385272
1259,7272,3545,WA003545,18991,WA003545-4,Planned Maintenance,WA003545_STR_1,Light to medium corrosion on horizontal gantry post next to the tower,2021-02-20,4C - TFP / PM3 - 18 Months,Excavate bottom of horizontal gantry post to foundation and apply Telstra Coating Schedule 231. F01_150121_ref_022,2C - PM4 - 5 Years,FXD,Legacy Status: PM3,,,2022-06-15,13445_1,STR_1,IRM@excelriggingservices.com.au,,,LAKE CLIFTON NORTH,13445,AMPLITEL,,,2022-08-14,Jun 15 2022  4:26PM,2022-06-15,,Adam Jaggard,,,,B (Low),A,TOWER STEEL,50.0,2009-04-07,-32.81797,115.70397,NOT PAINTED,70.67186737060547,6.940588356385272
1260,7273,3551,WA003551,46547,WA003551-3,Routine Maintenance,WA003551_STR_1,Structural grout at base of pole is cracking & coming away,2022-12-12,2B - MON,"No corrosion can be seen, however grout is cracking.",2A - MON,MON,,,,,12946_1,STR_1,Debby Kirkwood,,,KELMSCOTT TE,12946,AMPLITEL,,,2026-07-15,May 23 2023  9:27AM,2023-05-23,2022-12-12,Adam Jaggard,,,,B (Low),A,POLE STEEL,25.0,2009-04-07,-32.11305,116.01366,NOT PAINTED,29.68711471557617,23.466409166448706
1261,7274,3680,WA003680,19253,WA003680-6,Planned Maintenance,WA003680_STR_1,Inspect the radio facility in accordance with 010623 IRM Inspection and Reporting Guidelines.,2012-06-22,2D - PM2 - 12 Months,"If the inspector is an accredited IRM inspector, complete the 010623 F01 inspection report.   If the inspector is not accredited, complete the IRM TIER-2 F03 report: Refer EDMS document AYR 1509 MAST INSPECTIONComplete the Radio Structure Corrosion Report to comprehensively detail the severity of corrosion on the structure, equipment cabinet etc. Contact Michael Armour on 08 84334464 for information regarding the new I&RM TIER-2 inspection guidelines.  Email the completed inspection reports  to michael.c.armour@team.telstra.com. Note: Emails/Completed reports must be less than 10 meg",1A - MON,FXD,Legacy Status: NID,SP14000070 WO0027,9/02/2014 12:00:00 AM,2014-06-30,13706_1,STR_1,michael.c.armour@team.telstra.com,,,CLAIRE MICROWAVE,13706,AMPLITEL,,,,Sep  2 2014  8:57PM,,,IRM@excelriggingservices.com.au,,,,B (Low),A,MAST GUYED,42.7,2010-05-10,-16.564991,128.1761,NOT PAINTED,241.9880676269531,87.98579280876847
1262,7275,3692,WA003692,49327,WA003692-4,Routine Maintenance,WA003692_STR_1,Tidy up guy anchors,2023-05-17,2C - PM4 - 5 Years,Clear away grass and debris from guy blocks.  Wire brush and apply cold gal to guy wire anchors where patches of surface corrosion are appearing.,4A - PM4 - 7 Years,PM4,,,,,841_1,STR_1,Debby Kirkwood,,,LUSCOMBE RT,841,AMPLITEL,,,2028-05-15,,,2023-05-17,,,,,B (Low),A,MAST GUYED,42.5,2010-07-13,-34.19957,117.16291,NOT PAINTED,263.4938354492188,87.46011717804672
1263,7276,3720,WA003720,46214,WA003720-6,Planned Maintenance,WA003720_STR_1,Steel foundation forming tube suffering from heavy corrosion. Do not report on at inspection.,2022-11-16,2B - MON,"AJ, 16/11/22, Engineering advice, there is no action required, if anything we should get a better friction between the weathered steel and soil.",2B - MON,MON,,,,,277880_2,STR_1,Adam Jaggard,,,PORT HEDLAND EAST,277880,AMPLITEL,,,,,,2022-11-16,,,,,E (Very High),D,POLE STEEL,12.0,2011-09-30,-20.30088,118.63208,NOT PAINTED,16.5112247467041,0.1754803827334387
1264,7277,3720,WA003720,19300,WA003720-2,Planned Maintenance,WA003720_STR_1,Light corrosion on bottom structure 2 concrete base template,2019-03-05,5C - PM2 - 12 Months,"Monitor next inspection, Inspector are to dig down around the footing to identify how low/deep the corrosion goes. (IRM 2020 inspectors dug to find corrosion turns into medium and found a loss of up to 1mm) F01_221020_ref 021.  IRM 6-9-2022 TFP to determine if the steel jackets on the structure legs are to be excavated and fully refurbished (light corrosion above ground, becomes medium with some parent metal loss below ground.  Or continue to monitor at next inspection.AJ, 16/11/22, Engineering advice, there is no action required, if anything we should get a better friction between the weathered steel and soil.",2A - MON,PM2,Legacy Status: MON,,,2022-11-16,277880_2,STR_1,ross.neilsonh@kordia.com.au,,,PORT HEDLAND EAST,277880,AMPLITEL,,,2023-09-20,Nov 16 2022  4:06PM,2022-11-16,,Adam Jaggard,,,,E (Very High),D,POLE STEEL,12.0,2011-09-30,-20.30088,118.63208,NOT PAINTED,16.5112247467041,0.1754803827334387
1265,7278,3766,WA003766,19367,WA003766-13,Planned Maintenance,WA003766_STR_1,Medium corrosion reported at F03_281120,2020-12-18,3C - PM3 - 2 Years,"Guy wires, shackle split pins, spring washers on tensioners suffering medium corrosion.  See F03_281120 corrosion report for further details.  (Ref F03_ 281120, pic 0031,0032,0033,0034)",2C - PM4 - 5 Years,FXD,Replaced as pert or Structure Re-guy,,,2022-10-05,279028_1,STR_1,IRM@excelriggingservices.com.au,,,WALKAWAY CMTS,279028,AMPLITEL,,,2022-12-18,Oct  5 2022  5:04PM,2022-10-05,,Andrew Drakeley,,,,C (Medium),B,MAST GUYED,60.0,2011-04-15,-28.9475365,114.77690725,NOT PAINTED,56.19007110595703,4.921235188606372
1266,7279,3766,WA003766,46460,WA003766-17,Routine Maintenance,WA003766_STR_1,"Guy swages on anchors, bolts,nuts & split pins suffering between surface to medium corrosion",2022-12-04,4B - PM3 - 4 Years,Refurbish the guy swages (on anchors) associated hardware & split pins (treat with wire brush and apply protective coating of cold gal).,2B - MON,PM3,,,,,279028_1,STR_1,Debby Kirkwood,,,WALKAWAY CMTS,279028,AMPLITEL,,,2026-12-03,,,2022-12-04,,,,,C (Medium),B,MAST GUYED,60.0,2011-04-15,-28.9475365,114.77690725,NOT PAINTED,56.19007110595703,4.921235188606372
1267,7280,3766,WA003766,19360,WA003766-6,Planned Maintenance,WA003766_STR_1,Grout around the structure legs footing threads is cracking and footing threads are suffering from light corrosion,2020-11-12,5B - PM3 - 3 Years,Refurbish the footing threads and re-grout.  (F03_281120 treat exposed 16mm anchors with protective coating & re grout).,5B - PM3 - 3 Years,FXD,Repairs done July 2022 Structel Ref CF-40354,SP30095275 WO0007,31/05/2021 12:00:00 AM,2022-07-31,279028_1,STR_1,Adam.K.Jaggard@team.telstra.com,,,WALKAWAY CMTS,279028,AMPLITEL,,,2023-01-29,Sep  7 2022 12:14PM,2022-09-07,,Andrew Drakeley,,,,C (Medium),B,MAST GUYED,60.0,2011-04-15,-28.9475365,114.77690725,NOT PAINTED,56.19007110595703,4.921235188606372
1268,7281,3781,WA003781,55376,WA003781-7,Planned Maintenance,WA003781_STR_1,Signs of leeching at str legs base grouting.,2024-07-25,5C - PM2 - 12 Months,"PDS IP50039480_FY25_ARCHOS PLANNED MAINTENANCE PROGRAM_ MAINT. RPAS IRM 6-6-24:  Investigate the corrosion staining between tower leg bases and grout.  Signs of effloressence/bleaching and vertical cracks.																					Repair Advise - Completed 19.09.2024.Original Scope: •	Remove the existing grout, check the foundation cage threads for corrosion, if in good condition regrout, if suffering from corrosion follow Work Instruction: Refurbishment of Components Embedded in Concrete.  Scope Completed:•	Pressure washed structure base plates and foundations to inspect for corrosion.•	Removed grout from around Structure hold down threads.•	Chipped around Structure hold down threads into foundation to inspect for corrosion.•	Sand blasted and removed all corrosion from Structure hold down threads.•	Applied 1x coat of Zincanode 202 to all areas that had corrosion.•	Applied 1st coat of Durabuild STE to hold down threads and leveling nuts.•	Applied 2nd coat of Durabuild STE to hold down threads and leveling nuts.•	Applied Xypex to foundation around cage threads.•	Installed new grout under structure base plates.•	Applied final over coat of Durabuild STE to grout and outer lip of base plates.",1A - MON,PM2,,MAINT,50039480,2024-11-04,279337_1,STR_1,Debby Kirkwood,,,BROOME WEST,279337,AMPLITEL,,,2025-07-25,Nov  4 2024  3:12PM,2024-11-04,2024-07-25,Adam Jaggard,2.0,,,C (Medium),C,TOWER STEEL,40.0,2014-07-28,-17.96624,122.2196,NOT PAINTED,20.81172370910645,1.299201358829139
1269,7282,3781,WA003781,55374,WA003781-5,Routine Maintenance,WA003781_STR_1,150 u-bolts suffering light (potentially medium) corrosion.  (Reported at IRM 2021 and prior).,2024-07-25,2A - MON,"Monitor the condition of 150 U-Bolts/Nuts & Washers (72mm U-Bolts x 110 Long x10mm dia).  Inspection Feb 2021 reported same issue.  Vertical gantry u-bolts from GL to 40m suffering light to medium corrosion.  Treat (wire brush & cold gal).  F03_279337_001.  IRM 2024 - inspectors claim these remain at surface/light corrosion, not medium.  Issue replaced with new.  Do these belong to Other Carrier or Amplitel?",1A - MON,MON,,,,,279337_1,STR_1,Debby Kirkwood,,,BROOME WEST,279337,AMPLITEL,,,,,,2024-07-25,,,,,C (Medium),C,TOWER STEEL,40.0,2014-07-28,-17.96624,122.2196,NOT PAINTED,20.81172370910645,1.299201358829139
1270,7283,3781,WA003781,19394,WA003781-2,Planned Maintenance,WA003781_STR_1,150 corroded U-bolts on the ladder run.,2018-08-15,2C - PM4 - 5 Years,"Replace 150 U-Bolts/Nuts & Washers (72mm U-Bolts x 110 Long x10mm dia).  Inspection Feb 2021 reported same issue.  Vertical gantry u-bolts from GL to 40m suffering light to medium corrosion.  Treat (wire brush & cold gal).  F03_279337_001.  IRM 2024 - inspectors claim these remain at surface/light corrosion, not medium.  Issue replaced with new.",2C - PM4 - 5 Years,PM4,Legacy Status: PM4,,,2024-07-25,279337_1,STR_1,ross.neilsonh@kordia.com.au,,,BROOME WEST,279337,AMPLITEL,,,2023-05-06,Jul 25 2024 12:23PM,2024-07-25,,Debby Kirkwood,,,,C (Medium),C,TOWER STEEL,40.0,2014-07-28,-17.96624,122.2196,NOT PAINTED,20.81172370910645,1.299201358829139
1271,7284,3803,WA003803,19432,WA003803-2,Planned Maintenance,WA003803_STR_1,"Stainless steel head frame straps used in the original 2017 install are corroding, cracking and one strap had broken right through, drawing (W107117) stipulates (Band it Giant Band G43299) to be used, but It (Straps On, Inc.) were used instead.",2019-07-17,4E - EM2 - 2 Days,"PDS 50022848, SP30083946, WA MULTIPLE SITES, 2019/20, MINOR PLANNED MAINTENANCE.Replace corroded (It Straps On, Inc.) with new (Band it Giant Band G43299)~ AJ, 17/7/19, Construction staff scheduled to be on site 18/7/19.",2A - MON,FXD,Legacy Status: EM2,,,2019-07-24,241798_1,STR_1,Adam.K.Jaggard@team.telstra.com,,,DRUMMOND COVE,241798,AMPLITEL,,,,Jul 24 2019 12:46PM,,,Adam.K.Jaggard@team.telstra.com,,,,C (Medium),B,POLE CONCRETE,35.0,2012-05-25,-28.67243,114.623176,NOT PAINTED,29.03059387207031,1.1460213137970432
1272,7285,3841,WA003841,42860,WA003841-2,Planned Maintenance,WA003841_STR_1,Very light surface corrosion on structure legs entry point to foundation & light (potentially medium corrosion) underside of flange joints @ 5m,2022-07-29,4B - PM3 - 4 Years,Inspect the bottom of the structure legs at entry to foundation and the underside of the structure flanges.  Drone IRM 13-6-22 considers surface corrosion on legs and light on flanges.  Treat (wire brush & apply protective coating of cold gal).,2A - MON,PM3,,,,,281506_1,STR_1,Debby Kirkwood,,,JABIRU JAGUAR MINE,281506,AMPLITEL,,,,Aug  3 2023  2:58PM,2023-08-03,2022-07-29,Christopher Prause,,,,B (Low),A,MAST FREE STANDING,12.8,2011-12-06,-28.383455,121.14231,NOT PAINTED,509.0,602.645953512376
1273,7286,3879,WA003879,19531,WA003879-3,Planned Maintenance,WA003879_STR_1,Couple bent braces at random heights on structure,2019-11-20,2C - PM4 - 5 Years,"Monitor next inspection, next team could possibly try knock out with a rubber mallet, as using steel hammer will chip the galvanising causing corrosion in future.  RPAS IRM 2025 - replaced with updated issue. DK.",2A - MON,PM4,Legacy Status: PM4,,,2025-02-20,283691_1,STR_1,ross.neilsonh@kordia.com.au,,,TABBA TABBA - DE GREY,283691,AMPLITEL,,,2024-08-10,Feb 20 2025  8:51AM,2025-02-20,,Debby Kirkwood,,,,B (Low),D,MAST GUYED,60.45,2012-08-29,-20.360482,119.019734,NOT PAINTED,31.89892578125,21.16612081457919
1274,7287,3879,WA003879,56071,WA003879-10,Minor Maintenance,WA003879_STR_1,All Bolts connected to G2 at 41.6m suffering from light to Medium corrosion.,2025-02-20,4B - PM3 - 4 Years,RPAS IRM 09-02-25:  Corrosion on guy take off shackle split pins.  Replace split pins by way of mousing.  Refurbish (treat with wire brush and apply protective coating to guy take off bolts for G2 @ 41.6m found to be suffering light/medium corrosion.,1C - MON,PM3,,,,,283691_1,STR_1,Debby Kirkwood,,,TABBA TABBA - DE GREY,283691,AMPLITEL,,,2029-02-19,,,2025-02-20,,,,,B (Low),D,MAST GUYED,60.45,2012-08-29,-20.360482,119.019734,NOT PAINTED,31.89892578125,21.16612081457919
1275,7288,3892,WA003892,53799,WA003892-6,Planned Maintenance,WA003892_STR_1,Structure guy fittings are suffering from medium corrosion.The site has heavy undergrowth around the guys.,2024-03-18,2D - PM2 - 12 Months,"WA003892_STR_1_PORT GREGORY_FY25 _PM-LCR-37416_PM - STRUCTURE MAINTENANCE&#160;_MAINT. Replace corroded structure guy fittings, clear all vegetation from around guys and mast base and tension mast to specified design tensions.",2B - MON,PM2,,MAINT,50039100,,284028_1,STR_1,Andrew Drakeley,,37416.0,PORT GREGORY,284028,AMPLITEL,80000,,2025-03-18,Jan 22 2025  2:56PM,2025-01-22,2024-03-18,Adam Jaggard,,,LCR-37416,C (Medium),B,MAST GUYED,60.45,2012-04-19,-28.1713,114.2748,NOT PAINTED,10.7832498550415,3.1595732969802834
1276,7289,3892,WA003892,55884,WA003892-10,Planned Maintenance,WA003892_STR_1,Medium corrosion exists on structure,2024-12-19,2D - PM2 - 12 Months,"WA003892_STR_1_PORT GREGORY_FY25 _PM-LCR-37416_PM - STRUCTURE MAINTENANCE&#160;_MAINT. F03 10-10-24:  Refurbish components where outbreaks of medium corrosion exist (horizontal braces; leg splice plates, bolts; guy take off shackle bolts/nuts; guy wires, swages; stringers.  Refer F03 dated 10-10-24 for corrosion details.",4B - PM3 - 4 Years,PM2,,MAINT,50039100,,284028_1,STR_1,Debby Kirkwood,,37416.0,PORT GREGORY,284028,AMPLITEL,,,2025-12-19,Jan 22 2025  2:52PM,2025-01-22,2024-12-19,Adam Jaggard,,,LCR-37416,C (Medium),B,MAST GUYED,60.45,2012-04-19,-28.1713,114.2748,NOT PAINTED,10.7832498550415,3.1595732969802834
1277,7290,3892,WA003892,19559,WA003892-5,Planned Maintenance,WA003892_STR_1,Entire mast light/surface corrosion,2021-06-14,2A - MON,WA003892_STR_1_PORT GREGORY_FY25 _PM-LCR-37416_PM - STRUCTURE MAINTENANCE&#160;_MAINT. Monitor the structure at next inspection.  Entire mast (including hardware) is suffering surface to light corrosion.,2A - MON,MON,Legacy Status: MON,MAINT,50039100,,284028_1,STR_1,IRM@excelriggingservices.com.au,,37416.0,PORT GREGORY,284028,AMPLITEL,,,2024-11-12,Jan 22 2025  2:54PM,2025-01-22,,Adam Jaggard,,,LCR-37416,C (Medium),B,MAST GUYED,60.45,2012-04-19,-28.1713,114.2748,NOT PAINTED,10.7832498550415,3.1595732969802834
1278,7291,3893,WA003893,19562,WA003893-3,Planned Maintenance,WA003893_STR_1,Surface corrosion starting on structure from approx half way point to top of structure (approx 30mtrs to 60.5mtrs),2019-02-25,2C - PM4 - 5 Years,"Monitor on next visit to see if corrosion is spreading or getting worse, given proximity to coast line assume will become light/surface. Suggest painting with a protection coating.",2A - MON,PM4,Legacy Status: PM4,,,,284029_1,STR_1,ross.neilsonh@kordia.com.au,,,HOWATHARRA NORTH,284029,AMPLITEL,,,2023-11-16,Aug  3 2023  2:59PM,2023-08-03,,Christopher Prause,,,,B (Low),B,MAST GUYED,60.5,2012-03-29,-28.478,114.6387,NOT PAINTED,183.3372497558594,10.178989122561
1279,7292,3893,WA003893,55604,WA003893-10,Planned Maintenance,WA003893_STR_1,All Rigging Shackles on the structure at the guy levels are suffering from medium corrosion. A drone inspection was completed on 16/08/2022. This was a PM3 issue that is now a PM2.,2024-10-08,2D - PM2 - 12 Months,"Replace all rigging shackles on the mast with galvanised link plates 15 sets are required.Refer photos WA003893_044.JPG, WA003893_045.JPG, WA003893_043.JPG, WA003893_042.JPG, WA003893_040.JPG. Mast is a RMCP LeBlanc 750 Ref Drawing R0055AUTP-GM60N750-GA",1C - MON,PM2,,,,,284029_1,STR_1,Andrew Drakeley,,,HOWATHARRA NORTH,284029,AMPLITEL,,,2025-10-08,Oct  8 2024  6:03PM,2024-10-08,2024-10-08,Andrew Drakeley,,,,B (Low),B,MAST GUYED,60.5,2012-03-29,-28.478,114.6387,NOT PAINTED,183.3372497558594,10.178989122561
1280,7293,3893,WA003893,43079,WA003893-7,Planned Maintenance,WA003893_STR_1,All guy shackle bolts suffering from Medium corrosion,2022-08-18,5B - PM3 - 3 Years,Refurbish or replace 40 x guy shackle bolts suffering medium corrosion.,1C - MON,PM3,Closing this PM3 and issuing a new PM2,,,2024-10-08,284029_1,STR_1,Debby Kirkwood,,,HOWATHARRA NORTH,284029,AMPLITEL,,,2025-08-17,Oct  8 2024  5:48PM,2024-10-08,2022-08-18,Andrew Drakeley,,,,B (Low),B,MAST GUYED,60.5,2012-03-29,-28.478,114.6387,NOT PAINTED,183.3372497558594,10.178989122561
1281,7294,3894,WA003894,19569,WA003894-5,Planned Maintenance,WA003894_STR_1,All 3.2T shackles on structure were suffering light corrosion to nut in the shackle,2020-06-12,2C - PM4 - 5 Years,"No action taken, too windy to treat with cold galv at inspection time, next crew to visit site to either replace the nuts on the 3.2t shackles or if not wind treat with wire brush & cold galv. X15 shackles up structure affected to Nut only",2B - MON,PM4,Legacy Status: PM4,,,,284030_1,STR_1,ross.neilsonh@kordia.com.au,,,WONGONDERRAH,284030,AMPLITEL,,,2025-03-03,Aug  3 2023  2:59PM,2023-08-03,,Christopher Prause,,,,B (Low),A,MAST GUYED,60.0,2012-07-04,-30.485664,115.488371,NOT PAINTED,205.2537078857422,38.913680604546634
1282,7295,3897,WA003897,56111,WA003897-5,Planned Maintenance,WA003897_STR_1,"Rigging Shackles at 56.1m, 38.7m and 19.13m are suffering from medium corrosion.STR_1 - 60 (m) MAST GUYED: R0055AUTP-GM60N750-GAIssue identified in inspection 04/06/2023",2025-03-06,2D - PM2 - 12 Months,"Replace all rigging shackles with HD/Galv link plates with 8.8 Galv Bolts.Ref Photos WA003897_039_01 (1), WA003897_038 (1), WA003897_040 WA003897_039_01 (1).",1B - MON,PM2,,,,,284034_1,STR_1,Andrew Drakeley,,,BOXWOOD HILL,284034,AMPLITEL,,,2026-03-06,Mar  6 2025  2:12PM,2025-03-06,2025-03-06,Andrew Drakeley,,,,B (Low),A,MAST GUYED,60.5,2012-07-04,-34.36157,118.74352,NOT PAINTED,136.9198608398438,17.613873894638363
1283,7296,3897,WA003897,49569,WA003897-3,Routine Maintenance,WA003897_STR_1,"Guy swage bolts at 56.1m, 38.7m and 19.13m suffering light to Medium corrosion",2023-06-11,4B - PM3 - 4 Years,"RPAS IRM 04-06-23:  Refurbish the shackle bolts on the guy take offs, found to be suffering light (maybe medium corrosion, climbing staff to investigate).  Replace cotter/split pins by mousing.  Record the measurements and quantities of any shackle bolts that cannot be refurbished and require replacement.",1C - MON,PM3,Ad closing this PM3 and raising a new PM2,,,2025-03-06,284034_1,STR_1,Debby Kirkwood,,,BOXWOOD HILL,284034,AMPLITEL,,,2027-06-10,Mar  6 2025  2:02PM,2025-03-06,2023-06-11,Andrew Drakeley,,,,B (Low),A,MAST GUYED,60.5,2012-07-04,-34.36157,118.74352,NOT PAINTED,136.9198608398438,17.613873894638363
1284,7297,3898,WA003898,42724,WA003898-4,Planned Maintenance,WA003898_STR_1,All guy shackle bolts at the guy take offs on the structure are suffering surface corrosion.,2022-07-15,4B - PM3 - 4 Years,"Treat (wire brush and apply protective coating of cold gal), assess corrosion and report in the F01.",2A - MON,PM3,,,,,284036_1,STR_1,Debby Kirkwood,,,CLACKLINE,284036,AMPLITEL,,,,Aug  3 2023  2:59PM,2023-08-03,2022-07-15,Christopher Prause,,,,B (Low),A,MAST GUYED,60.45,2012-06-13,-31.711849,116.53642,NOT PAINTED,264.5119018554688,75.81959304258825
1285,7298,3899,WA003899,19577,WA003899-1,Planned Maintenance,WA003899_STR_1,Corrosion on guy anchor turnbuckles,2017-03-29,2C - PM4 - 5 Years,"Structure was built in 2013, the turnbuckles are already showing signs of corrosion on the nuts and split pins. TIM to ascertain if this is an isolated case or a more widespread issue with non-standard RMCP masts from LeBlanc. Treated at 27/11/19 inspection & split pins replaced. IRM_060225: Nil Discrepancies Detected. All Shackles Moused. Shackle Sizes 19mm/4.75t, 16mm/3.2t, 13mm/2t. Turnbuckles 4.54t M24 Nut, 3.2t 7/8 M22 Nut, 2.3t 3/4 M18. Monitor condition next inspection.",1D - NSV,PM4,Legacy Status: PM4,,,,284037_1,STR_1,Adam.K.Jaggard@team.telstra.com,,,MUMBALLUP,284037,AMPLITEL,,,2025-01-06,Feb 19 2025  5:06PM,2025-02-19,,Shaun Omalley,,,,B (Low),A,MAST GUYED,60.45,2012-06-05,-33.518651,116.125928,NOT PAINTED,248.4694366455078,48.42241457803327
1286,7299,3907,WA003907,43217,WA003907-6,Routine Maintenance,WA003907_STR_1,Footing on Mast show corrosion coming out between footing and Grouting concrete,2022-08-29,4B - PM3 - 4 Years,Inspect the mast footings at the foundation.  Corrosion staining occuring under foot base through grout.  Monitor for advancement or change.  Grout may need to be removed for further investigation.,1C - MON,PM3,,,,,284205_1,STR_1,Debby Kirkwood,,,COOMALLO HILL EAST,284205,AMPLITEL,,,2026-08-28,,,2022-08-29,,,,,B (Low),A,MAST GUYED,60.0,2012-06-21,-30.15751,115.39158,NOT PAINTED,296.20654296875,35.87458257681905
