Repository: ShamEgo/DAP

# Parallel Coordinates Builder

This is the Data Arena's parallel coordinates builder that was created for use with the DAVM.
Its a python script that uses a parallel coordinates web page created by Kai Chang as a template and places the given csv data into the json data file.

## More information
More info about Parallel Coordinates and this implementation can be found here: 

https://syntagmatic.github.io/parallel-coordinates/
https://github.com/syntagmatic/parallel-coordinates

File: Page 1 and 2/corrosion_issues.csv (part 26 of 26)
,Unnamed: 0,SiteId,SiteRef,SiteOpenIssueId,IssueID,Issue Type,AMSAssetRef,IssueDescription,IssueCreated,RiskRating,WorkRequired,ResidualRisk,Status,Comments,S/P No,PDS I/P No,FixedDate,address_tower_id,AssetRef,RaisedBy,ResolutionComments,ResolvedbyProject,SiteName,TelstraAddressID,Asset Owner CompanyName,OpExEstimate,CapExEstimate,ReviewDate,DateLastUpdated,_LastEditDate,_CreatedDate,UserLastUpdated,ResourcesNeeded,CreatedbyProject,PMProjectRef,CorrosionRegionType,WindRegionType,StructureClassCode,Height,StructureInstallationDate,Latitude,Longitude,PaintingType,Land_Elevation,distance_km
1338,7351,4516,WA004516,20175,WA004516-2,Planned Maintenance,WA004516_STR_1,"All Guy guy swages at ground level have medium corrosion. TR, RS and ST.",2020-12-03,2D - PM2 - 12 Months,"PDS IP50039480_FY25_ARCHOS PLANNED MAINTENANCE PROGRAM_ MAINT. Contractors to attend the site and treat corrosion on the guy swages and fittings.Treated with wire brush / cold Galv, monitor future visits as gal spray is a temporary fix, or surface prep and treat with full overcoat system. IRM_28102020_REF:022Repair Advise - Completed 16.09.2024Original Scope: •	Wire brush power tool clean the corroded guy swages and refurbish in accordance with Amplitel - TP013ST01 Protective Coatings Standard (Coating Schedule 130)•	We are not positive this issue exists at the site as we only have one photo of one shackle showing this issue, The nuts on the guy shackles and the shackle split pins are suffering from medium corrosion. There could be up to 36 shackles located at the site suffering from this issue.•	Take to site 36 new shackle nuts and replace as required, mouse the shackles with mousing wire do not install split pins.•	Complete a Tier 2 Inspection of the Site and Structure. Scope Completed:•	Removed all split pins from shackle bolts.•	Wire wheeled rust staining from all shackle pins and replace all Shackle nuts.•	Installed mousing wire to all shackle pins.•	Wire wheeled and removed corrosion from all Swages at ground level and at heights.•	Applied 1 x Primer coat of Carbozinc to all Swages at ground level and at heights.•	Applied1 x Topcoat of Carboguard as per painting Schedule 130 to all Swages at ground level and at heights.•	Completed a Tier 2 F03 Report.",2A - MON,PM2,Legacy Status: MONUpdated to PM2 additional info from SAED Contractor.,MAINT,50039480,2024-11-04,310413_1,STR_1,shaun.o'malley@kordia.com.au,,,MERIVALE,310413,AMPLITEL,15000,,2025-02-15,Nov  4 2024  3:26PM,2024-11-04,,Adam Jaggard,2.0,,,C (Medium),A,MAST GUYED,60.0,2017-03-28,-33.822854,122.109732,NOT PAINTED,67.80017852783203,7.135971082222017
1339,7352,4520,WA004520,49051,WA004520-2,Routine Maintenance,WA004520_STR_1,"All Guy swage at all levels, 55.5m/37.5m/19.5m is suffering from surface/light corrosion",2023-04-12,2C - PM4 - 5 Years,"Refurbish all guy swages and shackle pin bolts (@ 19.5m, 37.5m, 55.5m) found to be suffering surface/light corrosion at RPAS IRM 22-3-23.  Replace split/cotter pins by mousing if split/cotter pins require replacement.",1C - MON,PM4,,,,,310457_1,STR_1,Debby Kirkwood,,,ROCKY GULLY SOUTH,310457,AMPLITEL,,,2028-04-10,,,2023-04-12,,,,,B (Low),A,MAST GUYED,60.0,2018-02-20,-34.647483,116.960711,NOT PAINTED,216.1273956298828,41.238508573214055
1340,7353,4522,WA004522,42805,WA004522-2,Planned Maintenance,WA004522_STR_1,Mast welded joint suffering from surface corrosion (Height: 48m Face: RT),2022-07-18,4B - PM3 - 4 Years,"Investigate the corrosion occuring at the weld between the brace and the structure leg @ 48m on TR corner.  Treat (wire brush and apply cold gal), report in the F01 corrosion report.",1C - MON,PM3,,,,,310206_1,STR_1,Debby Kirkwood,,,KOOLANOOKA MOB,310206,AMPLITEL,,,,Aug  3 2023  3:06PM,2023-08-03,2022-07-18,Christopher Prause,,,,B (Low),A,MAST GUYED,60.0,2017-02-25,-29.2637,116.226767,NOT PAINTED,433.4182739257812,122.02486046360548
1341,7354,4525,WA004525,54010,WA004525-4,Planned Maintenance,WA004525_STR_1,The guy swages on the mast are suffering from light to medium corrosion. The rigging shackles are suffering from corrosion on the guy tensioning steelwork.,2024-04-15,2D - PM2 - 12 Months,"PDS IP50039480_FY25_ARCHOS PLANNED MAINTENANCE PROGRAM_ MAINT. Treat all guy swage terminations at height on the structure—paint as per TP013ST01 Protective Coatings Standard Item 122. Replace split pins and nuts on rigging shackles suffering from corrosion on guy tensioning steelwork. Tension all gius to specified design tensions.Repair Advise - Completed 18.09.2024Original Scope: •	Wire brush power tool clean the corroded guy swages up the structure and refurbish in accordance with Amplitel - TP013ST01 Protective Coatings Standard (Coating Schedule 130)•	The nuts on the guy shackles and the shackle split pins are suffering from medium corrosion. There could be up to 18 shackles located at the site suffering from this issue.•	Take to site 18 new shackle nuts and replace as required, mouse the shackles with mousing wire do not install split pins.Scope Completed:•	Removed all split pins from shackle bolts.•	Wire wheeled rust staining from all shackle pins and replace all Shackle nuts.•	Installed mousing wire to all shackle pins.•	Wire wheeled and removed corrosion from all Swages at ground level and at heights.•	Applied 1 x primer coat of Carbozinc to all Swages at ground level and at heights.•	Applied 1 x Topcoat of Carboguard as per painting Schedule 130 to all Swages at ground level and at heights.•	Damage found on RS Guy 2 Swage at ground level 13mm wire. 51.015m length.•	Installed back up sling to RS Guy 2 at ground level.•	Shackle Size 4.75T",1C - MON,PM2,,MAINT,50039480,2024-11-05,310602_1,STR_1,Andrew Drakeley,,,NERIDUP CMTS,310602,AMPLITEL,12000,,2025-04-15,Nov  5 2024 12:13PM,2024-11-05,2024-04-15,Adam Jaggard,2.0,,,B (Low),A,MAST GUYED,60.0,2017-03-23,-33.662841,122.08336,NOT PAINTED,113.4792098999023,19.930453520029435
1342,7355,4528,WA004528,49058,WA004528-3,Minor Maintenance,WA004528_STR_1,"Guy swage connection at 19.5m, 37.5m and 55.5m Heights suffering from surface to light corrosion",2023-04-18,3B - PM4 - 5 Years,"RPAS IRM 21-3-23: Refurbish (wire brush and apply protective coating of cold gal) to all guy swages on the structure @ 19.5m, 37.5n, 55.5m, found to be suffering surface/light corrosion at RPAS IRM 21-3-23.",1C - MON,PM4,,,,,310736_1,STR_1,Debby Kirkwood,,,NARRIKUP,310736,AMPLITEL,,,2028-04-16,,,2023-04-18,,,,,B (Low),A,MAST GUYED,60.0,2017-04-18,-34.854094,117.728072,NOT PAINTED,100.7051467895508,21.28389795549227
1343,7356,4529,WA004529,40648,WA004529-4,Planned Maintenance,WA004529_STR_1,"Light corrosion on all G1,2  top guy wire shackles nuts and split pins",2022-05-03,3C - PM3 - 2 Years,"IRM_040422.Unable to complete fix due to weather, shackles nuts to be wire brushed and cold galv applied.Split pins to be replaced with tie wire at next site inspection.",2A - MON,PM3,,,,,310737_1,STR_1,Shaun O'malley,,,BROKE,310737,AMPLITEL,,,,Feb 26 2025  2:15PM,2025-02-26,2022-05-03,Andrew Drakeley,,,,C (Medium),A,MAST GUYED,81.0,2017-02-16,-34.97998,116.61125,NOT PAINTED,44.16162872314453,5.7220610415834265
1344,7357,4533,WA004533,49276,WA004533-4,Routine Maintenance,WA004533_STR_1,Surface corrosion on tower hold down bolts,2023-05-10,4B - PM3 - 4 Years,Treat (wire brush and apply cold gal) to structure hold down bolts found to be suffering surface corrosion.  Ensure all debris and overgrowth is removed from around tower feet also.,2B - MON,PM3,,,,,310441_1,STR_1,Debby Kirkwood,,,EGANU,310441,AMPLITEL,,,2027-05-09,,,2023-05-10,,,,,B (Low),A,TOWER STEEL,60.0,2017-02-27,-30.034313,115.7453,NOT PAINTED,286.5189819335938,72.47765804690452
1345,7358,4538,WA004538,54117,WA004538-8,Planned Maintenance,WA004538_STR_1,"The Shackle Bolts and Split Pins The shackle bolts at 56.1m height are suffering from surface corrosion. A Drone inspection was done on 13/10/2022. This site is in a highly corrosive area just south of Coral Bay. This is an RMCP LeBlanc Mast, W108325.REFERENCE DRAWING: R0055AUTP-GM60D750-GA",2024-04-22,2D - PM2 - 12 Months,"PDS IP50039480_FY25_ARCHOS PLANNED MAINTENANCE PROGRAM_ MAINT. Fy25 Replace corroded bow shackles with link plates at the top of the guys.Install new tensioning steelwork and fan grips on existing guys.See photos WA004538_050_04, WA004538_050_03, WA004538_050_02, WA004538_050_01 & WA004538_050Repair Advise - Completed 04.10.2024Original Scope: •	Wire brush power tool clean the corroded guy swages up the structure and refurbish in accordance with Amplitel - TP013ST01 Protective Coatings Standard (Coating Schedule 130)•	The nuts on the guy shackles and the shackle split pins are suffering from medium corrosion. There could be up to 60 shackles located at the site suffering from this issue.•	Take to site 60 new shackle nuts and replace as required, mouse the shackles with mousing wire do not install split pins.•	Tighten the loose shackle nut.Scope Completed:•	Installed Mousing wire to all turn buckles at ground level. Some required Pin and nut refurbish. Wire wheeled and gal sprayed.•	Wire wheeled removed all corrosion from all swages at height. Applied 1 x coat of Zincanode and 1x coat of Durabuild STE as per schedule 130.•	Replaced all split pins with mousing wire to all shackles. Some pins and nuts required refurbish. Wire wheeled and gal sprayed.•	Replaced 6 x 4.7T shackles to mid guys at ground level.",2D - PM2 - 12 Months,PM2,,MAINT,50039480,2024-11-05,310799_1,STR_1,Andrew Drakeley,,,WARROORA CMTS,310799,AMPLITEL,,,2025-04-22,Nov  5 2024  3:16PM,2024-11-05,2024-04-22,Adam Jaggard,2.0,,,C (Medium),D,MAST GUYED,60.0,2017-10-30,-23.404478,113.9464,NOT PAINTED,8.114179611206055,16.711955662414617
1346,7359,4538,WA004538,45698,WA004538-4,Routine Maintenance,WA004538_STR_1,The guy swages at 46.1m are suffering from Light corrosion..,2022-10-21,3C - PM3 - 2 Years,"PDS IP50039480_FY25_ARCHOS PLANNED MAINTENANCE PROGRAM_ MAINT. FY25 Treat corrosion on guy swages as per TP013ST01 Protective Coatings Standard Item 121.	Repair Advise - Completed 04.10.2024Original Scope: •	Wire brush power tool clean the corroded guy swages up the structure and refurbish in accordance with Amplitel - TP013ST01 Protective Coatings Standard (Coating Schedule 130)•	The nuts on the guy shackles and the shackle split pins are suffering from medium corrosion. There could be up to 60 shackles located at the site suffering from this issue.•	Take to site 60 new shackle nuts and replace as required, mouse the shackles with mousing wire do not install split pins.•	Tighten the loose shackle nut.Scope Completed:•	Installed Mousing wire to all turn buckles at ground level. Some required Pin and nut refurbish. Wire wheeled and gal sprayed.•	Wire wheeled removed all corrosion from all swages at height. Applied 1 x coat of Zincanode and 1x coat of Durabuild STE as per schedule 130.•	Replaced all split pins with mousing wire to all shackles. Some pins and nuts required refurbish. Wire wheeled and gal sprayed.•	Replaced 6 x 4.7T shackles to mid guys at ground level.",2A - MON,PM3,FT25 Refurb List,MAINT,50039480,2024-11-05,310799_1,STR_1,Debby Kirkwood,,,WARROORA CMTS,310799,AMPLITEL,12000,,2026-04-22,Nov  5 2024  3:17PM,2024-11-05,2022-10-21,Adam Jaggard,2.0,,,C (Medium),D,MAST GUYED,60.0,2017-10-30,-23.404478,113.9464,NOT PAINTED,8.114179611206055,16.711955662414617
1347,7360,4538,WA004538,45697,WA004538-3,Routine Maintenance,WA004538_STR_1,Shackle bolts and split pins The shackle bolts at 56.1m height are suffering from surface corrosion,2022-10-21,3C - PM3 - 2 Years,Fy25 Replace corroded bow shackles with link plates at the top of the guys.Install new tensioning steelwork and fan grips on existing guys.,2B - MON,PM3,AD Closing this PM3 and raising a new PM2 issue,,,2024-04-22,310799_1,STR_1,Debby Kirkwood,,,WARROORA CMTS,310799,AMPLITEL,,,2025-07-25,Apr 22 2024 10:00AM,2024-04-22,2022-10-21,Andrew Drakeley,,,,C (Medium),D,MAST GUYED,60.0,2017-10-30,-23.404478,113.9464,NOT PAINTED,8.114179611206055,16.711955662414617
1348,7361,4538,WA004538,45699,WA004538-5,Routine Maintenance,WA004538_STR_1,One nut of the guy block(G1?) at the  foundation is loose.,2022-10-21,5B - PM3 - 3 Years,"PDS IP50039480_FY25_ARCHOS PLANNED MAINTENANCE PROGRAM_ MAINT. Tighten the loose shackle nut at guy block for (pilot suggest G1 - photos suggest G2/60).  Replace all corroded split pins/mouse.Repair Advise - Completed 04.10.2024Original Scope: •	Wire brush power tool clean the corroded guy swages up the structure and refurbish in accordance with Amplitel - TP013ST01 Protective Coatings Standard (Coating Schedule 130)•	The nuts on the guy shackles and the shackle split pins are suffering from medium corrosion. There could be up to 60 shackles located at the site suffering from this issue.•	Take to site 60 new shackle nuts and replace as required, mouse the shackles with mousing wire do not install split pins.•	Tighten the loose shackle nut.Scope Completed:•	Installed Mousing wire to all turn buckles at ground level. Some required Pin and nut refurbish. Wire wheeled and gal sprayed.•	Wire wheeled removed all corrosion from all swages at height. Applied 1 x coat of Zincanode and 1x coat of Durabuild STE as per schedule 130.•	Replaced all split pins with mousing wire to all shackles. Some pins and nuts required refurbish. Wire wheeled and gal sprayed.•	Replaced 6 x 4.7T shackles to mid guys at ground level.",2A - MON,PM3,,MAINT,50039480,2024-11-05,310799_1,STR_1,Debby Kirkwood,,,WARROORA CMTS,310799,AMPLITEL,,,2025-10-20,Nov  5 2024  3:16PM,2024-11-05,2022-10-21,Adam Jaggard,2.0,,,C (Medium),D,MAST GUYED,60.0,2017-10-30,-23.404478,113.9464,NOT PAINTED,8.114179611206055,16.711955662414617
1349,7362,4539,WA004539,48916,WA004539-5,Routine Maintenance,WA004539_STR_1,The U bolts connecting the ladder stile and the ladder support steelwork from 1m upto 65m height are suffering from surface corrosion.,2023-03-27,3B - PM4 - 5 Years,Monitor the u-bolts that anchor the structure climbing ladder to the structure.  RPAS IRM 20-3-23 found them all suffering surface/light corrosion 1m to 65m.  Treat (wire brush and apply protective coating of cold gal) to those that can be treated.  Take measurements and record for any that may require replacement.,2A - MON,PM4,,,,,310845_1,STR_1,Debby Kirkwood,,,MOUNT FRANKLAND WEST,310845,AMPLITEL,,,2028-03-25,,,2023-03-27,,,,,B (Low),A,TOWER STEEL,70.0,2017-02-22,-34.83429,116.7129,NOT PAINTED,226.4660034179688,20.585359223731135
1350,7363,4539,WA004539,48915,WA004539-4,Routine Maintenance,WA004539_STR_1,The diagonal brace member at 45m height on Y face is suffering from surface corrosion.,2023-03-27,3B - PM4 - 5 Years,"Refurbish the patch of surface/light corrosion on the diagonal brace @ 45m, Y face.",2A - MON,PM4,,,,,310845_1,STR_1,Debby Kirkwood,,,MOUNT FRANKLAND WEST,310845,AMPLITEL,,,2028-03-25,,,2023-03-27,,,,,B (Low),A,TOWER STEEL,70.0,2017-02-22,-34.83429,116.7129,NOT PAINTED,226.4660034179688,20.585359223731135
1351,7364,4543,WA004543,56092,WA004543-7,Planned Maintenance,WA004543_STR_1,LeBlanc 207 MK2 60m tower spacers and J Bolts are suffering from corrosion. These must be replaced as they can start affecting the adjoining steelwork.This issue is from the report dated 30/03/2022,2025-02-26,2D - PM2 - 12 Months,"Replace H/D Galv Square Spacer 30x30x15/M16 quantity estimated is 150 with M16 X 55 8.8 BoltsLeblanc Part is #15-M16 Filler Drawing tower base is T05-2-MM01s1Replace all J Bolts suffering from corrosion.This can be done with additional work at Windy Harbour, which is also a 207 LeBlanc Tower.",2B - MON,PM2,,,,,310910_1,STR_1,Andrew Drakeley,,,DARRADUP,310910,AMPLITEL,,,2026-02-26,Feb 26 2025  6:01PM,2025-02-26,2025-02-26,Andrew Drakeley,,,,B (Low),A,TOWER STEEL,60.0,2017-04-11,-34.153267,115.506467,NOT PAINTED,110.1153564453125,22.49076680980649
1352,7365,4543,WA004543,40709,WA004543-2,Planned Maintenance,WA004543_STR_1,All J Bolt threads securing Horizontal Anti Climb Mesh suffering from surface corrosion.,2022-05-19,2C - PM4 - 5 Years,"IRM_300322_026. Remove surface corrosion with wire brush and treat effected threads with Cold Gal Spray. Or replace - M8x110/Spring/Nut 40off, M8x60/Spring/Nut 20off.",2B - MON,PM4,,,,,310910_1,STR_1,Shaun O'malley,,,DARRADUP,310910,AMPLITEL,,,,Aug  3 2023  3:06PM,2023-08-03,2022-05-19,Christopher Prause,,,,B (Low),A,TOWER STEEL,60.0,2017-04-11,-34.153267,115.506467,NOT PAINTED,110.1153564453125,22.49076680980649
1353,7366,4543,WA004543,40710,WA004543-3,Planned Maintenance,WA004543_STR_1,30x30x15 Gal Spacers to suit M16 Bolt @30m suffering light surface corrosion. 1@T Face/ 5@S Face.,2022-05-19,3C - PM3 - 2 Years,IRM_300322_027. Identify effected spacers and remove surface corrosion with wire brush/ wheel/ disc. Treat with Cold Gal spray. Or replace the 30x30x15 effected spacers.,2B - MON,PM3,,,,,310910_1,STR_1,Shaun O'malley,,,DARRADUP,310910,AMPLITEL,,,,Aug  3 2023  3:06PM,2023-08-03,2022-05-19,Christopher Prause,,,,B (Low),A,TOWER STEEL,60.0,2017-04-11,-34.153267,115.506467,NOT PAINTED,110.1153564453125,22.49076680980649
1354,7367,4544,WA004544,46178,WA004544-3,Routine Maintenance,WA004544_STR_1,Surface-Light corrosion occuring on anti-climb platform mesh; leg flanges and minor outbreaks on tower leg,2022-11-14,4B - PM3 - 4 Years,Treat (wire brush and apply protective coating of cold gal) to leg flanges and outbreaks of light corrosion.  Monitor the corrosion occuring on the anti climb platform mesh.  Refer F01 Structure Corrosion report for heights.  Report at next inspection.,1C - MON,PM3,,,,,310891_1,STR_1,Debby Kirkwood,,,EAST BARRABUP,310891,AMPLITEL,,,2026-11-13,,,2022-11-14,,,,,B (Low),A,TOWER STEEL,60.0,2017-05-03,-33.9125,115.54043,NOT PAINTED,169.9471282958984,34.34681685189618
1355,7368,4553,WA004553,54325,WA004553-7,Planned Maintenance,WA004553_STR_1,"Medium corrosion present. All items were inspected; however, not all corrosion was recorded; man-issued entry point of steelwork Embedded in Concrete. Refer to (F01_310927_071221)",2024-05-29,2D - PM2 - 12 Months,"Towers Infrastructure Planning (TIM) to review Structure Corrosion Report RPAS IRM 07.12.2021: Mast, flange, torque frame and upgrade bolts at all levels suffering varying degrees of surface to medium corrosion. The treatment process for the bolts involves wire brushing and applying a protective coating of cold gal. This process applies to those bolts that can be refurbished.  Record measurements and quantities of those bolts that require replacement.  Those that could be reached at RPAS IRM 07.12.2021 were treated.  F01 Structure Corrosion Report completed.",1B - MON,PM2,,REFUR,50039607,,310927_1,STR_1,Andrew Drakeley,,39189.0,POINT QUOBBA RBS,310927,AMPLITEL,,,2025-05-29,Nov 13 2024 12:56PM,2024-11-13,2024-05-29,Andrew Drakeley,,,LCR-39189,C (Medium),D,MAST GUYED,61.0,2017-10-24,-24.473317,113.41962,NOT PAINTED,18.43856811523438,1.2931618459815382
1356,7369,4553,WA004553,20206,WA004553-3,Planned Maintenance,WA004553_STR_1,"Medium corrosion present. All items inspected, however not all corrosion recorded",2022-03-07,5B - PM3 - 3 Years,Towers Infrastructure Planning (TIM) to review Structure Corrosion Report.  All mast componets that are galvanised and not painted suffer from surface to light to medium corrosion,1B - MON,PM3,Legacy Status: PM3,MAINT,50039607,,310927_1,STR_1,IRM@excelriggingservices.com.au,,39189.0,POINT QUOBBA RBS,310927,AMPLITEL,,,,Nov 12 2024  6:45PM,2024-11-12,,Andrew Drakeley,,,LCR-39189,C (Medium),D,MAST GUYED,61.0,2017-10-24,-24.473317,113.41962,NOT PAINTED,18.43856811523438,1.2931618459815382
1357,7370,4554,WA004554,20213,WA004554-4,Planned Maintenance,WA004554_STR_1,"U/G Earth strap on mast legs TR.ST,RS suffering light/medium corrosion.",2022-02-25,3B - PM4 - 5 Years,IRM_071221_REF: 020.Expose and inspect corrosion levels next inspection.,2B - MON,PM4,Legacy Status: PM4,REFUR,50039629,2025-02-20,310928_1,STR_1,shaun.o'malley@kordia.com.au,,39252.0,INGGARDA CMTS,310928,AMPLITEL,,,,Nov 12 2024  5:45PM,2024-11-12,,Andrew Drakeley,,,LCR-39252,B (Low),D,MAST GUYED,61.0,2017-04-06,-24.735102252,113.753746129,PROTECTION,9.703319549560549,12.816153105159337
1358,7371,4554,WA004554,54580,WA004554-7,Planned Maintenance,WA004554_STR_1,Mast sections are suffering from medium corrosion on flange plates where galvanising has been damaged in transit to the site.Guy Swages are suffering from corrosion.,2024-06-27,2D - PM2 - 12 Months,Treat all corrosion spots on the mast and complete a detailed structure inspection.Replace any bolts suffering from corrosion.Treat all corrosion on guy swages.,2B - MON,PM2,,REFUR,50039629,2025-02-20,310928_1,STR_1,Andrew Drakeley,,39252.0,INGGARDA CMTS,310928,AMPLITEL,,,2025-06-27,Nov 12 2024  5:43PM,2024-11-12,2024-06-27,Andrew Drakeley,,,LCR-39252,B (Low),D,MAST GUYED,61.0,2017-04-06,-24.735102252,113.753746129,PROTECTION,9.703319549560549,12.816153105159337
1359,7372,4554,WA004554,20211,WA004554-2,Planned Maintenance,WA004554_STR_1,Mast leg splice joining plates suffering light spot corrosion. 0 - 60 mtrs,2022-02-25,2C - PM4 - 5 Years,"IRM_071221_REF:022. Treat all spot corrosion areas next inspection with wire brush/ Galmet, report on condition.",2A - MON,PM4,Legacy Status: PM4,REFUR,50039629,2025-02-20,310928_1,STR_1,shaun.o'malley@kordia.com.au,,39252.0,INGGARDA CMTS,310928,AMPLITEL,,,,Nov 12 2024  5:47PM,2024-11-12,,Andrew Drakeley,,,LCR-39252,B (Low),D,MAST GUYED,61.0,2017-04-06,-24.735102252,113.753746129,PROTECTION,9.703319549560549,12.816153105159337
1360,7373,4554,WA004554,20214,WA004554-5,Planned Maintenance,WA004554_STR_1,G3 & G4 Guy wire U/G earth strap suffering medium corrosion,2022-02-25,3B - PM4 - 5 Years,IRM_071221_REF: 020-6/ 20-7. Expose and inspect corrosion levels next inspection,2A - MON,PM4,Legacy Status: PM4,REFUR,50039629,2025-02-20,310928_1,STR_1,shaun.o'malley@kordia.com.au,,39252.0,INGGARDA CMTS,310928,AMPLITEL,,,,Nov 12 2024  5:44PM,2024-11-12,,Andrew Drakeley,,,LCR-39252,B (Low),D,MAST GUYED,61.0,2017-04-06,-24.735102252,113.753746129,PROTECTION,9.703319549560549,12.816153105159337
1361,7374,4554,WA004554,20212,WA004554-3,Planned Maintenance,WA004554_STR_1,"G1,2 guy wire swaged ends suffering light corrosion. 42 -54 mtrs.",2022-02-25,2C - PM4 - 5 Years,"IRM_071221_REF: 031. Bottom guy wire swaged ends have been wire brushed and cold galv applied , top stabilisers ones not treated ,insufficient time to fix due to stabilisers sticking out to much. If able to access, wire brush and treat next inspection, update condition.",2A - MON,PM4,Legacy Status: PM4,REFUR,50039629,2025-02-20,310928_1,STR_1,shaun.o'malley@kordia.com.au,,39252.0,INGGARDA CMTS,310928,AMPLITEL,,,,Nov 12 2024  5:45PM,2024-11-12,,Andrew Drakeley,,,LCR-39252,B (Low),D,MAST GUYED,61.0,2017-04-06,-24.735102252,113.753746129,PROTECTION,9.703319549560549,12.816153105159337
1362,7375,4557,WA004557,53804,WA004557-6,Planned Maintenance,WA004557_STR_1,"The corrosion repair completed in 2022 on the bolt cage threads has failed, and corrosion is visible through the grout.",2024-03-19,2D - PM2 - 12 Months,"Remove grout and grit blast bolt cage threads, then re-paint them. For a repair solution, look at MCU Coatings.Ref photos  WA004557_010, WA004557_034 (1) & WA004557_034_1 (2)",2B - MON,PM2,,MAINT,50039234,2024-11-12,310930_1,STR_1,Andrew Drakeley,,38144.0,HORROCKS,310930,AMPLITEL,,,2025-03-19,Nov 12 2024  4:36PM,2024-11-12,2024-03-19,Andrew Drakeley,,,LCR-38144,E (Very High),B,POLE STEEL,23.8,2017-03-06,-28.384756,114.437538,NOT PAINTED,63.48653030395508,0.6749947334792479
1363,7376,4557,WA004557,20219,WA004557-2,Planned Maintenance,WA004557_STR_1,"Some of the pole grouting has been removed ,due to corrosion issue on the pole plate .",2020-05-26,5B - PM3 - 3 Years,"The removed grouting has to be put back. Suggest when grouting is to be put back the corrosion affected area to be cleaned again and Telstra Coating Schedule 231 to be applied. FXD_IRM_130522: Unable to treat , man cage on site hard to get close to antennas.",2E - PM1 - 6 Months,FXD,Legacy Status: PM3,SP30095264 WO3002,31/05/2021 12:00:00 AM,2022-05-13,310930_1,STR_1,ross.neilsonh@kordia.com.au,,,HORROCKS,310930,AMPLITEL,,,2023-01-31,Jun 24 2022  1:53AM,2022-06-24,,Shaun O'malley,,,,E (Very High),B,POLE STEEL,23.8,2017-03-06,-28.384756,114.437538,NOT PAINTED,63.48653030395508,0.6749947334792479
1364,7377,4557,WA004557,53552,WA004557-5,Routine Maintenance,WA004557_STR_1,Corrosion staining between structure base plate and structral grout,2024-01-04,2C - PM4 - 5 Years,RPAS  IRM 08-12-23:  Monitor the corrosion staining from between the structure base plate and structural grout.  Report on condition at next inspection.  Grout was replaced and base of structure refurbished in 2022.  Consiiderable corrosion occuring at IRM Dec 2023.,1A - MON,PM4,AD is closing this PM4 and raising a new PM2 19/03/24,,,2024-03-19,310930_1,STR_1,Debby Kirkwood,,,HORROCKS,310930,AMPLITEL,,,2029-01-02,Mar 19 2024  4:33PM,2024-03-19,2024-01-04,Andrew Drakeley,,,,E (Very High),B,POLE STEEL,23.8,2017-03-06,-28.384756,114.437538,NOT PAINTED,63.48653030395508,0.6749947334792479
1365,7378,4558,WA004558,43240,WA004558-5,Minor Maintenance,WA004558_STR_1,Pole base plate missing grouting,2022-08-31,3C - PM3 - 2 Years,"IRM_100822:  No corrosion on cage bolts .Base plate to concrete footing gap  from 33mm to 43mm. TFP to assess if grout required.Grout between base of pole and concrete footing, and install drain conduits",2C - PM4 - 5 Years,PM3,,,,,310996_1,STR_1,Shaun O'malley,,,BOM WATHEROO,310996,AMPLITEL,,,2024-08-30,,,2022-08-31,,,,,B (Low),A,UNKNOWN,21.0,2017-02-27,-30.3599,116.2897,NOT PAINTED,345.0931091308594,115.66474061395637
1366,7379,4560,WA004560,45618,WA004560-3,Routine Maintenance,WA004560_STR_1,Guy swages nuts at height 55m suffering from surface to light corrosion,2022-10-12,4B - PM3 - 4 Years,Treat (wire brush and apply protective coating of cold gal) to shackle bolts/nuts suffering surface/light corrosion @ 55m,1C - MON,PM3,,,,,311007_1,STR_1,Debby Kirkwood,,,MAYA NORTH,311007,AMPLITEL,,,2026-10-11,,,2022-10-12,,,,,B (Low),A,MAST GUYED,60.0,2017-04-04,-29.677678,116.623711,NOT PAINTED,328.8660888671875,158.59797457882152
1367,7380,4560,WA004560,45619,WA004560-4,Routine Maintenance,WA004560_STR_1,Guy Link off plate at height 20m suffering from light corrosion,2022-10-12,5A - PM4 - 6 Years,"Treat (wire brush and apply protective coating of cold gal) to guy link plate @ 20m, suffering light corrosion.",1C - MON,PM4,,,,,311007_1,STR_1,Debby Kirkwood,,,MAYA NORTH,311007,AMPLITEL,,,2028-10-10,,,2022-10-12,,,,,B (Low),A,MAST GUYED,60.0,2017-04-04,-29.677678,116.623711,NOT PAINTED,328.8660888671875,158.59797457882152
1368,7381,4568,WA004568,20238,WA004568-3,Planned Maintenance,WA004568_STR_1,Earth straps on Tower legs suffering medium corrosion,2021-09-30,3B - PM4 - 5 Years,"IRM_100921_REF:020. Earth straps on RS, TS, RT to be checked next inspection for any addition deterioration.",2B - MON,PM4,Legacy Status: PM4,,,,311228_1,STR_1,shaun.o'malley@kordia.com.au,,,CAVE SPRING CMTS,311228,AMPLITEL,,,,Aug  3 2023  3:07PM,2023-08-03,,Christopher Prause,,,,B (Low),B,TOWER STEEL,60.0,2017-04-05,-15.605291,128.75616,NOT PAINTED,32.85224533081055,26.201359378308826
1369,7382,4575,WA004575,53976,WA004575-14,Planned Maintenance,WA004575_STR_1,"Medium corrosion present. All items inspected, however not all corrosion recorded, man issue entry point of steelwork Embedded in Concrete. Refer to (DRONE_F01_WA004575_181022)",2024-04-11,2D - PM2 - 12 Months,"Towers Infrastructure Planning (TIM) to review Structure Corrosion Report RPAS IRM 18-10-22: Mast, flange, torque frame and upgrade bolts at all levels suffering varying degrees of surface to medium corrosion. Treat (wire brush and apply protective coating of cold gal) to those bolts that can be refurbished.  Record measurements and quantities of those bolts that require replacement.  Those that could be reached at RPAS IRM 18-10-22 were treated.  F01 Structure Corrosion Report completed.",2B - MON,PM2,,REFUR,50039628,,311369_1,STR_1,Adam Jaggard,,39243.0,CAPE CUVIER RBS,311369,AMPLITEL,,,2025-04-11,Nov 13 2024 12:10PM,2024-11-13,2024-04-11,Andrew Drakeley,,,LCR-39243,E (Very High),D,MAST GUYED,61.2,2017-04-05,-24.22746,113.41316,PROTECTION,82.63860321044922,0.5651938371870961
1370,7383,4575,WA004575,20245,WA004575-2,Planned Maintenance,WA004575_STR_1,"Medium corrosion present. All items inspected, however not all corrosion recorded",2022-03-07,3C - PM3 - 2 Years,"Towers Infrastructure Planning (TIM) to review Structure Corrosion Report RPAS IRM 18-10-22: Mast, flange, torque frame and upgrade bolts at all levels suffering varying degrees of surface to medium corrosion. Treat (wire brush and apply protective coating of cold gal) to those bolts that can be refurbished.  Record measurements and quantities of those bolts that require replacement.  Those that could be reached at RPAS IRM 18-10-22 were treated.  F01 Structure Corrosion Report completed.",1B - MON,PM3,Legacy Status: PM3,,,2024-04-11,311369_1,STR_1,IRM@excelriggingservices.com.au,,,CAPE CUVIER RBS,311369,AMPLITEL,,,2024-10-23,Apr 11 2024  3:39PM,2024-04-11,,Adam Jaggard,,,,E (Very High),D,MAST GUYED,61.2,2017-04-05,-24.22746,113.41316,PROTECTION,82.63860321044922,0.5651938371870961
1371,7384,4575,WA004575,45733,WA004575-9,Planned Maintenance,WA004575_STR_1,corrosion to structure flange @ 54m,2022-10-24,4B - PM3 - 4 Years,Medium corrosion in flange on structure leg @ 54m,2E - PM1 - 6 Months,PM3,,MAINT,50039628,,311369_1,STR_1,Debby Kirkwood,,39243.0,CAPE CUVIER RBS,311369,AMPLITEL,,,2028-04-10,Nov 13 2024 12:07PM,2024-11-13,2022-10-24,Andrew Drakeley,,,LCR-39243,E (Very High),D,MAST GUYED,61.2,2017-04-05,-24.22746,113.41316,PROTECTION,82.63860321044922,0.5651938371870961
1372,7385,4575,WA004575,20247,WA004575-4,Planned Maintenance,WA004575_STR_1,Chipped paint on structure body,2022-03-07,4B - PM3 - 4 Years,"1% of the mast body has cracked spots of paint (probably during instalation) if not painted, corrosion will start to kick in( see corrosion report on reinforcement G2 collars suffering of light corrosion where paint was chipped off ). Touch up at next inspection.  RPAS IRM 18-10-22 no change.",1D - NSV,PM3,Legacy Status: PM3,MAINT,50039628,,311369_1,STR_1,IRM@excelriggingservices.com.au,,39243.0,CAPE CUVIER RBS,311369,AMPLITEL,,,,Nov 13 2024 12:04PM,2024-11-13,,Andrew Drakeley,,,LCR-39243,E (Very High),D,MAST GUYED,61.2,2017-04-05,-24.22746,113.41316,PROTECTION,82.63860321044922,0.5651938371870961
1373,7386,4576,WA004576,42862,WA004576-2,Planned Maintenance,WA004576_STR_1,Loose nut & surface corrosion on guy wire thread (footing) connected to TR face.,2022-07-29,3A - PM4 / NSV - 10 Years,Tighten one nut & treat guy wire thread with cold galv spray on next inspection.,1A - MON,PM4,,,,,311327_1,STR_1,Debby Kirkwood,,,RAVENSTHORPE WEST MOB,311327,AMPLITEL,,,,Aug  3 2023  3:07PM,2023-08-03,2022-07-29,Christopher Prause,,,,B (Low),A,MAST GUYED,60.0,2017-04-05,-33.449034,119.698483,NOT PAINTED,340.5557861328125,59.67239203288635
1374,7387,4586,WA004586,54009,WA004586-6,Planned Maintenance,WA004586_STR_1,"9 x Guy Swage terminations suffering surface/light to medium corrosion. This was a PM3 reported in November 2022, reissued, and changed to a PM2",2024-04-15,2D - PM2 - 12 Months,"PDS IP50039480_FY25_ARCHOS PLANNED MAINTENANCE PROGRAM_ MAINT. Treat (wire brush and apply a protective coating of cold gal) to all guy swage denominations at height on the structure. They were found to be suffering surface-light corrosion at RPAS IRM 29-11-22.Repair Advise - Completed 26.09.2024.Original Scope: •	Wire brush power tool clean the 9 corroded guy swages up the structure and at the guy take offs and refurbish in accordance with Amplitel - TP013ST01 Protective Coatings Standard (Coating Schedule 130)•	The nuts on the guy shackles and the shackle split pins are suffering from medium corrosion. There could be up to 18 shackles located at the site suffering from this issue.•	Take to site 18 new shackle nuts and replace as required, mouse the shackles with mousing wire do not install split pins.Scope Completed:•	Removed all split pins from shackle bolts.•	Wire wheeled corrosion staining from all shackle pins and replace all Shackle nuts.•	Installed mousing wire to all shackle pins.•	Wire wheeled and removed corrosion from all Swages at ground level and at heights.•	Applied 1 x primer coat of Carbozinc to all Swages at ground level and at heights.•	Applied 1 x Topcoat of Carboguard as per painting Schedule 130 to all Swages at ground level and at heights.",2B - MON,PM2,,MAINT,50039480,2024-11-05,313012_1,STR_1,Andrew Drakeley,,,MOUNT NEY,313012,AMPLITEL,12000,,2025-04-15,Nov  5 2024 10:42AM,2024-11-05,2024-04-15,Adam Jaggard,2.0,,,B (Low),A,MAST GUYED,60.0,2017-06-08,-33.447588,122.474176,NOT PAINTED,177.9231567382812,51.22098370577295
1375,7388,4586,WA004586,46489,WA004586-3,Routine Maintenance,WA004586_STR_1,9 x Guy Swage terminations suffering surface/light corrosion,2022-12-06,5B - PM3 - 3 Years,Treat (wire brush and apply protective coating of cold gal) to all guy swage termainations at height on the structure.  Found to be suffering surface-light corrosion at RPAS IRM 29-11-22.,1A - MON,PM3,AD Close this issue and raise a new PM2,,,2024-04-15,313012_1,STR_1,Debby Kirkwood,,,MOUNT NEY,313012,AMPLITEL,,,2025-12-05,Apr 15 2024 12:51PM,2024-04-15,2022-12-06,Andrew Drakeley,,,,B (Low),A,MAST GUYED,60.0,2017-06-08,-33.447588,122.474176,NOT PAINTED,177.9231567382812,51.22098370577295
1376,7389,4615,WA004615,43244,WA004615-2,Routine Maintenance,WA004615_STR_1,"Surface/Light corrosion on all  9 Guy swage terminations at 19.5m, 37.5m & 55.5m height.",2022-08-31,5B - PM3 - 3 Years,"Wire brush & apply colg gal spray on all Guy swage terminations at 19.5m, 37.5 & 55.5m height.  Found to be suffering surface/light corrosion 08-22.",1A - MON,PM3,,,,,314321_1,STR_1,Debby Kirkwood,,,YALLALLIE,314321,AMPLITEL,,,2025-08-30,,,2022-08-31,,,,,B (Low),A,MAST GUYED,60.0,2017-07-25,-30.467478,115.667369,NOT PAINTED,351.8499755859375,55.64995801478621
1377,7390,4629,WA004629,45503,WA004629-5,Routine Maintenance,WA004629_STR_1,Surface-light corrosion present on guy swages and guy shackle nuts/split pins on guy take offs at all levels.,2022-10-04,5B - PM3 - 3 Years, Treat (wire brush and apply protective coating of cold gal) to surface-light corrosion present on guy swages and guy shackle nuts/split pins on guy take offs at all levels. F01 Structure Corrosion Report completed at inspection.,1C - MON,PM3,,,,,315346_1,STR_1,Debby Kirkwood,,,WAROONA NORTH MBSP,315346,AMPLITEL,,,2025-10-03,,,2022-10-04,,,,,B (Low),A,MAST GUYED,60.0,2017-09-18,-32.796831,115.979502,NOT PAINTED,311.2554626464844,32.442692118004445
1378,7391,4629,WA004629,45502,WA004629-4,Planned Maintenance,WA004629_STR_1,Entry of stud bolts at base plate on all 3 legs have not been grouted. No corrosion detected on stud bolts,2022-10-04,3C - PM3 - 2 Years,Install non-shrink under the footing of each structure leg.  No corrosion detected on hold down bolts at inspection.,1A - MON,PM3,,,,,315346_1,STR_1,Debby Kirkwood,,,WAROONA NORTH MBSP,315346,AMPLITEL,,,2024-11-23,Aug  3 2023  3:08PM,2023-08-03,2022-10-04,Christopher Prause,,,,B (Low),A,MAST GUYED,60.0,2017-09-18,-32.796831,115.979502,NOT PAINTED,311.2554626464844,32.442692118004445
1379,7392,4657,WA004657,43262,WA004657-2,Routine Maintenance,WA004657_STR_1,"Surface corrosion on all 9 Guy swage terminations at 19m, 38m & 56m height.",2022-09-01,4B - PM3 - 4 Years,"Treat (wire brush and apply protective coating of cold gal) to all guy swage terminations at guy take offs 19, 38 & 56m, suffering surface corrosion.",1A - MON,PM3,,,,,316461_1,STR_1,Debby Kirkwood,,,BROOMEHILL EAST - MARTINUP ROAD,316461,AMPLITEL,,,2026-08-31,,,2022-09-01,,,,,B (Low),A,MAST GUYED,60.0,2017-10-11,-33.880331,117.771816,NOT PAINTED,324.6073608398438,115.04432036506122
1380,7393,4658,WA004658,49587,WA004658-2,Routine Maintenance,WA004658_STR_1,Surface-Light corrosion present. All items inspected & all corrosion recorded,2023-06-13,2C - PM4 - 5 Years,Refurbish (wire brush and apply protective coating) to all guy wire swages at height.  RPAS IRM 17-03-23 found them to be suffering surface/light corrosion.,4A - PM4 - 7 Years,PM4,,,,,316599_1,STR_1,Debby Kirkwood,,,YOGANUP-WITCHER RANGE,316599,AMPLITEL,,,,Aug  3 2023  3:08PM,2023-08-03,2023-06-13,Christopher Prause,,,,B (Low),A,MAST GUYED,60.0,2017-10-31,-33.775,115.5631,NOT PAINTED,177.8550720214844,22.283814992978275
1381,7394,4660,WA004660,40492,WA004660-3,Planned Maintenance,WA004660_STR_1, J bolts holding resting platforms mesh on all levels suffering surface/light corrosion,2022-04-05,3C - PM3 - 2 Years,"IRM_010422. 200 off. 4mtrs to 70 mtrs. Clean , surface prep and coat all threads affected to gain longer life, or replace all Jbolts. Or monitor until corrosion worsens and replace J bolts.",2A - MON,PM3,,,,,316716_1,STR_1,Shaun O'malley,,,WARREN NATIONAL PARK,316716,AMPLITEL,,,,Aug  3 2023  3:08PM,2023-08-03,2022-04-05,Christopher Prause,,,,C (Medium),A,TOWER STEEL,70.0,2017-10-23,-34.497049,115.920836,NOT PAINTED,177.3618621826172,14.711076790967844
1382,7395,4662,WA004662,53776,WA004662-4,Planned Maintenance,WA004662_STR_1,"The earth cables are directly mounted onto the guy wires and fastened using a wire rope grip. If not removed, this can cause dissimilar metal corrosion and guy failure.",2024-03-06,2D - PM2 - 12 Months,"RPAS IRM 23-01-23:  Towers to determine if the G/Y cables bulldogged to the guy wires is to be removed and relocated to the guy anchors.  At 2023 inspection the pilot removed the denso and checked the condition of G3 guy wire at 60&#176;,180&#176; and 300&#176; consequently, lugging both the ends of the earth cable and fasteningwith wire rope grip.  The G/Y cables installed on G2 & G1 guy wires are too high to be accessed from the ground.  These will need to be checked at the next inspection.																			06/03/24 All earthing on the guy strand must be removed and attached to the guy tensioning steelwork. Completed under FY25 Archos PM Works Program",1B - MON,PM2,,,,2024-11-04,316801_1,STR_1,Andrew Drakeley,,,NYABING SOUTH EAST-ALBANY LAKE GRACE,316801,AMPLITEL,,,2025-03-06,Nov  4 2024  2:36PM,2024-11-04,2024-03-06,Adam Jaggard,2.0,,,B (Low),A,TOWER STEEL,60.0,2017-11-01,-33.689882,118.378474,NOT PAINTED,349.0662536621094,99.42511972441345
1383,7396,4662,WA004662,49599,WA004662-2,Planned Maintenance,WA004662_STR_1,"The earth cables are directly mounted onto the guy wires and fastened using a wire rope grip. If not removed, this can cause dissimilar metal corrosion and guy failure.",2023-06-14,4C - TFP / PM3 - 18 Months,Closed this issue and created a new one.,1A - MON,T&FP,,,,2024-03-06,316801_1,STR_1,Debby Kirkwood,,,NYABING SOUTH EAST-ALBANY LAKE GRACE,316801,AMPLITEL,,,2025-08-28,Mar  6 2024  2:02PM,2024-03-06,2023-06-14,Andrew Drakeley,,,,B (Low),A,TOWER STEEL,60.0,2017-11-01,-33.689882,118.378474,NOT PAINTED,349.0662536621094,99.42511972441345
1384,7397,4665,WA004665,46177,WA004665-2,Routine Maintenance,WA004665_STR_1,"Surface corrosion on 9 x guy swage termination on ST, RS & TR leg at 19.5m, 27.5 & 55.5m",2022-11-14,4B - PM3 - 4 Years,Treat (wire brush and apply protective coating of cold gal) to guy wire take off swages x 9,1A - MON,PM3,,,,,316838_1,STR_1,Debby Kirkwood,,,WINNEJUP,316838,AMPLITEL,,,2026-11-13,,,2022-11-14,,,,,B (Low),A,MAST GUYED,60.0,2017-10-30,-33.948798,116.250697,NOT PAINTED,305.4125366210938,80.84659184469149
1385,7398,4747,WA004747,48903,WA004747-3,Routine Maintenance,WA004747_STR_1,The splice plate on RS corner at 45m height is suffering from surface corrosion.,2023-03-26,3B - PM4 - 5 Years,"Refurbish the splice plate on RS leg @ 45m. Galvanising has split and is flaking, surface corrosion is occurring.",2A - MON,PM4,,,,,321003_1,STR_1,Debby Kirkwood,,,STRICKLAND RBS,321003,AMPLITEL,,,2028-03-24,,,2023-03-26,,,,,B (Low),A,TOWER STEEL,60.0,2018-04-19,-34.29873,115.76628,NOT PAINTED,93.34449005126952,21.54176834997225
1386,7399,6107,WA006107,45392,WA006107-3,Routine Maintenance,WA006107_STR_1,Leg joint flange @ 12m height on T face is suffering from surface corrosion,2022-09-28,3B - PM4 - 5 Years,Treat (wire brush and apply protective coating of cold gal) to corrosion outbreak on leg joint flange @ 12m.,2B - MON,PM4,,,,,321945_1,STR_1,Debby Kirkwood,,,KALANNIE NORTH,321945,AMPLITEL,,,2027-09-27,,,2022-09-28,,,,,B (Low),A,MAST GUYED,60.0,2018-07-24,-30.1573,117.194,NOT PAINTED,353.0,202.00301445970365
1387,7400,6108,WA006108,46163,WA006108-3,Routine Maintenance,WA006108_STR_1,Surface-Light corrosion present. All items inspected & all corrosion recorded,2022-11-13,3B - PM4 - 5 Years,Treat (wire brush and apply protective coating of cold gal) to small outbreaks of surface corrosion over tower.  See F01 Structure Corrosion Report for locations on structure.,1A - MON,PM4,,,,,321946_1,STR_1,Debby Kirkwood,,,MUIRS HIGHWAY DINGUP,321946,AMPLITEL,,,2027-11-12,,,2022-11-13,,,,,B (Low),A,TOWER STEEL,60.0,2018-10-08,-34.3013,116.23279,NOT PAINTED,231.6400756835938,50.86123690792339
1388,7401,6119,WA006119,54499,WA006119-4,Planned Maintenance,WA006119_STR_1,Medium corrosion on Tower leg KY at 25m height and KZ at 45m height.,2024-06-21,2D - PM2 - 12 Months,Refurbish the patches of medium corrosion on the structure KY leg @ 25m and 45m.,2B - MON,PM2,AD Changed to a PM2 26/06/24,MAINT,50039661,,323353_1,STR_1,Debby Kirkwood,,39356.0,CARNARVON EAST,323353,AMPLITEL,,,2025-06-26,Nov 13 2024 12:17PM,2024-11-13,2024-06-21,Andrew Drakeley,,,LCR-39356,B (Low),D,TOWER STEEL,60.0,2018-12-14,-24.833985986,113.77162414,NOT PAINTED,18.8737621307373,12.722508811991439
1389,7402,6182,WA006182,45357,WA006182-2,Routine Maintenance,WA006182_STR_1,"Flange leg joints at 21m, 24m & 40m height suffering surface corrosion",2022-09-26,2C - PM4 - 5 Years,"Treat (wire brush and apply protective coating of cold gal) to the patches of surface corrosion found on the structure flanges @ 21m, 24m & 40m.",1C - MON,PM4,,,,,328342_1,STR_1,Debby Kirkwood,,,MARCHAGEE EAST,328342,AMPLITEL,,,2027-09-25,,,2022-09-26,,,,,B (Low),A,MAST GUYED,60.0,2019-02-28,-30.0044,116.3567,NOT PAINTED,328.0292358398438,130.11023421193642
1390,7403,6183,WA006183,46579,WA006183-2,Routine Maintenance,WA006183_STR_1,The steel casing around the base of the pole is suffering from surface corrosion.,2022-12-14,4B - PM3 - 4 Years,Dig down around the base of the pole at next inspection.  Check the condition of the steel casing for any parent metal loss.  Found to be suffering surface corrosion at RPAS IRM 22-11-22 & treated.,2A - MON,PM3,,,,,328343_1,STR_1,Debby Kirkwood,,,RAVENSTHORPE NORTH,328343,AMPLITEL,,,2026-12-13,,,2022-12-14,,,,,B (Low),A,POLE CONCRETE,40.0,2019-04-08,-33.340924,119.848618,NOT PAINTED,308.8240661621094,67.32514216606015
1391,7404,6189,WA006189,54297,WA006189-2,Routine Maintenance,WA006189_STR_1,Foundation external metal support ring suffering from light corrosion above ground section and below ground is suffering from surface corrosion.,2024-05-25,4A - PM4 - 7 Years,RPAS IRM 17-0524:  Refurbish the external structure foundation ring (wire brush and apply a protective coating).  Ring will need to be excavated to approx 300mm.,1C - MON,PM4,,,,,328797_1,STR_1,Debby Kirkwood,,,ALBANY EMU POINT,328797,AMPLITEL,,,2031-05-24,,,2024-05-25,,,,,E (Very High),A,POLE CONCRETE,35.0,2022-05-09,-34.996909,117.927505,NOT PAINTED,3.412661075592041,0.987936022471436
